Repository: YaoPan-NJU/Biomimetic-design-library

# Archive: Legacy Branch Snapshots (2026-06-11)

This branch contains point-in-time snapshots of all historical branches from the Biomimetic Design Library, captured on 2026-06-11 before branch cleanup.

## Directory Structure

Each subdirectory corresponds to a former branch:

| Directory | Original Branch | SHA | Description |
|-----------|----------------|-----|-------------|
| `main/` | `main` | `3fa831a` | Original main branch (basic scaffolding) |
| `feature-extraction-results/` | `feature/extraction-results` | `cbb7c59` | Data ingestion + ADRMATS integration (now → `adsorption/dev`) |

File: 2026-06-11/release-v1.1/prototypes_db/cellulose-nanocrystal.json (part 1 of 4)
{
  "id": "cellulose-nanocrystal",
  "name_zh": "纤维素纳米晶",
  "name_en": "Cellulose Nanocrystal",
  "organism": {
    "scientific": "Lotus leaf",
    "category": "植物"
  },
  "biomimetic_dimension": "分子仿生",
  "features": [
    "亲水性",
    "负电表面",
    "纤维状",
    "羧基"
  ],
  "tested_conditions": {
    "tested_ph_range": [
      5.0,
      8.08
    ],
    "tested_temp_range": null,
    "salinity": "any",
    "note": "测过的 pH/温度范围，不是适用范围。仅从 performance_data 中实际测试过的条件聚合。"
  },
  "performance_data": [
    {
      "parameter": "CNF-Fe(0)@FeS对MB和CR的吸附容量",
      "value": "MB 200.0; CR 111.1",
      "unit": "mg/g",
      "pollutant": "",
      "material": "cellulose nanofiber-based CNF-Fe(0)@FeS from agro-waste sugarcane bagasse",
      "ph": null,
      "temperature": null,
      "conditions": "",
      "source": "literature",
      "ref_doi": "10.1016/j.jece.2021.106626",
      "patent_number": null,
      "standard_number": null,
      "source_file": "仿生文献库/论文/第5组-纤维结构/2021-Sayyed-cellulose-heavy-metal-dye-wastewater-review.pdf",
      "page": 9,
      "locator": "Section 4.1.2",
      "verification": "unverified",
      "confidence": 0.8
    },
    {
      "parameter": "羧基化CNF吸附容量提升",
      "value": "比未改性CNF提高3%-10%",
      "unit": "%",
      "pollutant": "",
      "material": "carboxylated CNFs",
      "ph": null,
      "temperature": null,
      "conditions": "",
      "source": "literature",
      "ref_doi": "10.1007/s10924-023-02989-6",
      "patent_number": null,
      "standard_number": null,
      "source_file": "仿生文献库/论文/第5组-纤维结构/2023-Filters-cellulose-nanocrystal-nanofiber-heavy-metal-review.pdf",
      "page": 10,
      "locator": "text",
      "verification": "unverified",
      "confidence": 0.8
    },
    {
      "parameter": "天然CNF吸附容量限制",
      "value": "不超过20",
      "unit": "mg/g",
      "pollutant": "",
      "material": "",
      "ph": null,
      "temperature": null,
      "conditions": "",
      "source": "literature",
      "ref_doi": "10.16085/j.issn.1000-6613.2021-0391",
      "patent_number": null,
      "standard_number": null,
      "source_file": "仿生文献库/论文/第5组-纤维结构/2022-李-纤维素-膜-吸附-重金属-综述.pdf",
      "page": 2,
      "locator": "Section 1",
      "verification": "unverified",
      "confidence": 0.8
    },
    {
      "parameter": "活性炭对BPA的吸附容量 Adsorption capacity of activated carbon for BPA",
      "value": "大多数活性炭吸附效率超过250 mg/g；改性N-doped碳(PDA-C)可达1351 mg/g且吸附时间<5min",
      "unit": "mg/g",
      "pollutant": "",
      "material": "",
      "ph": null,
      "temperature": null,
      "conditions": "",
      "source": "literature",
      "ref_doi": "10.1016/j.cej.2024.149414",
      "patent_number": null,
      "standard_number": null,
      "source_file": "仿生文献库/论文/第6组-功能仿生/2024-Cheng-chitosan-cellulose-separation-membrane-review.pdf",
      "page": 3,
      "locator": "Section 2.1.1",
      "verification": "unverified",
      "confidence": 0.8
    },
    {
      "parameter": "NF膜去除BPA的机制 NF membrane BPA removal mechanism",
      "value": "NF膜通过尺寸排阻、吸附、静电排斥和Donnan效应的组合作用去除BPA；NF膜通常带负电荷(表面可离解基团电离)，与BPA阴离子产生静电排斥",
      "unit": null,
      "pollutant": "",
      "material": "",
      "ph": null,
      "temperature": null,
      "conditions": "",
      "source": "literature",
      "ref_doi": "10.1016/j.cej.2024.149414",
      "patent_number": null,
      "standard_number": null,
      "source_file": "仿生文献库/论文/第6组-功能仿生/2024-Cheng-chitosan-cellulose-separation-membrane-review.pdf",
      "page": 16,
      "locator": "Section 3.3",
      "verification": "unverified",
      "confidence": 0.8
    },
    {
      "parameter": "MF膜去除BPA的机制 MF membrane BPA removal mechanism",
      "value": "MF膜孔径(0.1-10μm)大于BPA分子尺寸(7.52Å)，BPA去除主要通过大颗粒吸附和膜表面吸附(非尺寸排阻)；去除率18-95%",
      "unit": null,
      "pollutant": "",
      "material": "",
      "ph": null,
      "temperature": null,
      "conditions": "",
      "source": "literature",
      "ref_doi": "10.1016/j.cej.2024.149414",
      "patent_number": null,
      "standard_number": null,
      "source_file": "仿生文献库/论文/第6组-功能仿生/2024-Cheng-chitosan-cellulose-separation-membrane-review.pdf",
      "page": 14,
      "locator": "Section 3.1",
      "verification": "unverified",
      "confidence": 0.8
    },
    {
      "parameter": "UF膜与AOP联用去除BPA UF-AOP coupling for BPA removal",
      "value": "UF膜反应器内负载FeOCl纳米催化剂可100%降解BPA；膜的~20nm孔径实现双重尺寸排阻(排除大分子NOM避免自由基淬灭+层状FeOCl催化产生·OH)；SSCM(序贯超滤-催化膜)可>99%催化降解BPA",
      "unit": "%",
      "pollutant": "",
      "material": "",
      "ph": null,
      "temperature": null,
      "conditions": "",
      "source": "literature",
      "ref_doi": "10.1016/j.cej.2024.149414",
      "patent_number": null,
      "standard_number": null,
      "source_file": "仿生文献库/论文/第6组-功能仿生/2024-Cheng-chitosan-cellulose-separation-membrane-review.pdf",
      "page": 15,
      "locator": "Section 3.2",
      "verification": "unverified",
      "confidence": 0.8
    },
    {
      "parameter": "最大吸附容量 qmax",
      "value": "318.47",
      "unit": "mg/g",
      "pollutant": "Pb(II)",
      "material": "P-CNF-SA (porous cellulose nanofiber-sodium alginate hydrogel beads)",
      "ph": null,
      "temperature": "297 K",
      "conditions": "",
      "source": "literature",
      "ref_doi": "10.1016/j.molliq.2020.115122",
      "patent_number": null,
      "standard_number": null,
      "source_file": "仿生文献库/论文/第5组-纤维结构/2020-Zhao-alginate-cellulose-porous-adsorption.pdf",
      "page": 1,
      "locator": "abstract",
      "verification": "unverified",
      "confidence": 0.8
    },
    {
      "parameter": "PAO/BC气凝胶对五种重金属的Langmuir最大吸附容量 qmax",
      "value": "Pb²⁺ 571.9, Cu²⁺ 509.1, Zn²⁺ 494.06, Mn²⁺ 457.7, Cd²⁺ 382.81",
      "unit": "mg/g",
      "pollutant": "",
      "material": "PAO/BC composite aerogel",
      "ph": 6.0,
      "temperature": "25°C",
      "conditions": "",
      "source": "literature",
      "ref_doi": "10.1016/j.jcis.2021.05.071",
      "patent_number": null,
      "standard_number": null,
      "source_file": "仿生文献库/论文/第3组-多孔结构/2021-Li-cellulose-porous-hierarchical-adsorption.pdf",
      "page": 5,
      "locator": "Section 3.2 / Fig. 3b",
      "verification": "unverified",
      "confidence": 0.8
    },
    {
      "parameter": "磁性NC/四乙烯五胺复合材料对重金属的吸附容量",
      "value": "Hg²⁺ 401.2; Ag⁺ 129.36; Cu²⁺ 95.25",
      "unit": "mg/g",
      "pollutant": "",
      "material": "magnetic cellulose nanocomposite functionalized with tetraethylenepentamine",
      "ph": null,
      "temperature": null,
      "conditions": "",
      "source": "literature",
      "ref_doi": "10.1016/j.jhazmat.2021.127516",
      "patent_number": null,
      "standard_number": null,
      "source_file": "仿生文献库/论文/第5组-纤维结构/2021-Reshmy-cellulose-nanocellulose-heavy-metal.pdf",
      "page": 8,
      "locator": "Section 5",
      "verification": "unverified",
      "confidence": 0.8
    },
    {
      "parameter": "羧基化CNC/PEI复合材料对Cr⁶⁺的吸附容量",
      "value": "358.42",
      "unit": "mg/g",
      "pollutant": "Cr(VI)",
      "material": "carboxylated CNCs and polyethylenimine biocomposites",
      "ph": null,
      "temperature": null,
      "conditions": "",
      "source": "literature",
      "ref_doi": "10.1016/j.jhazmat.2021.127516",
      "patent_number": null,
      "standard_number": null,
      "source_file": "仿生文献库/论文/第5组-纤维结构/2021-Reshmy-cellulose-nanocellulose-heavy-metal.pdf",
      "page": 9,
      "locator": "Section 5.2",
      "verification": "unverified",
      "confidence": 0.8
    },
    {
      "parameter": "纳米膨润土/NC/壳聚糖气凝胶对Cr/Co/Cu的吸附容量",
      "value": "Cr 2749.685; Co 916.65; Cu 1937.49",
      "unit": "mg/g",
      "pollutant": "",
      "material": "nanobentonite incorporated NC/chitosan aerogel",
      "ph": null,
      "temperature": null,
      "conditions": "",
      "source": "literature",
      "ref_doi": "10.1016/j.jhazmat.2021.127516",
      "patent_number": null,
      "standard_number": null,
      "source_file": "仿生文献库/论文/第5组-纤维结构/2021-Reshmy-cellulose-nanocellulose-heavy-metal.pdf",
      "page": 8,
      "locator": "Section 5",
      "verification": "unverified",
      "confidence": 0.8
    },
    {
      "parameter": "PEI接枝NC对Hg²⁺的吸附容量",
      "value": "288",
      "unit": "mg/g",
      "pollutant": "Hg(II)",
      "material": "polyethylenimine-grafted nanocellulose",
      "ph": null,
      "temperature": null,
      "conditions": "",
      "source": "literature",
      "ref_doi": "10.1016/j.jhazmat.2021.127516",
      "patent_number": null,
      "standard_number": null,
      "source_file": "仿生文献库/论文/第5组-纤维结构/2021-Reshmy-cellulose-nanocellulose-heavy-metal.pdf",
      "page": 8,
      "locator": "Section 5.1",
      "verification": "unverified",
      "confidence": 0.8
    },
    {
      "parameter": "2-巯基苯甲酰胺改性衣康酸接枝NC对Hg²⁺的吸附容量",
      "value": "240",
      "unit": "mg/g",
      "pollutant": "Hg(II)",
      "material": "2-mercaptobenzamide modified itaconic acid-grafted NC composite",
      "ph": null,
      "temperature": null,
      "conditions": "",
      "source": "literature",
      "ref_doi": "10.1016/j.jhazmat.2021.127516",
      "patent_number": null,
      "standard_number": null,
      "source_file": "仿生文献库/论文/第5组-纤维结构/2021-Reshmy-cellulose-nanocellulose-heavy-metal.pdf",
      "page": 8,
      "locator": "Section 5.1",
      "verification": "unverified",
      "confidence": 0.8
    },
    {
      "parameter": "胺接枝Fe₃O₄+MoS₂/纤维素复合材料对Hg²⁺的吸附容量和速率",
      "value": "469.5",
      "unit": "mg/g",
      "pollutant": "Hg(II)",
      "material": "amine-grafted Fe3O4 NPs and carboxylic functionalized MoS2 nanosheets on cellulose",
      "ph": null,
      "temperature": null,
      "conditions": "",
      "source": "literature",
      "ref_doi": "10.1016/j.jhazmat.2021.127516",
      "patent_number": null,
      "standard_number": null,
      "source_file": "仿生文献库/论文/第5组-纤维结构/2021-Reshmy-cellulose-nanocellulose-heavy-metal.pdf",
      "page": 8,
      "locator": "Section 5.1",
      "verification": "unverified",
      "confidence": 0.8
    },
    {
      "parameter": "改性多功能接枝纤维素对Cd²⁺的吸附容量",
      "value": "401",
      "unit": "mg/g",
      "pollutant": "Cd(II)",
      "material": "modified multi-functional grafted cellulose",
      "ph": null,
      "temperature": null,
      "conditions": "",
      "source": "literature",
      "ref_doi": "10.1016/j.jhazmat.2021.127516",
      "patent_number": null,
      "standard_number": null,
      "source_file": "仿生文献库/论文/第5组-纤维结构/2021-Reshmy-cellulose-nanocellulose-heavy-metal.pdf",
      "page": 9,
      "locator": "Section 5.3",
      "verification": "unverified",
      "confidence": 0.8
    },
    {
      "parameter": "黄原酸盐NC对Cd²⁺的吸附容量",
      "value": "154",
      "unit": "mg/g",
      "pollutant": "Cd(II)",
      "material": "xanthate NC",
      "ph": 6.0,
      "temperature": null,
      "conditions": "",
      "source": "literature",
      "ref_doi": "10.1016/j.jhazmat.2021.127516",
      "patent_number": null,
      "standard_number": null,
      "source_file": "仿生文献库/论文/第5组-纤维结构/2021-Reshmy-cellulose-nanocellulose-heavy-metal.pdf",
      "page": 9,
      "locator": "Section 5.3",
      "verification": "unverified",
      "confidence": 0.8
    },
    {
      "parameter": "羧甲基纤维素/蒙脱土粘土复合膜对Cu²⁺的吸附容量",
      "value": "54.61",
      "unit": "mg/g",
      "pollutant": "Cu(II)",
      "material": "carboxymethyl cellulose/Ca-montmorillonite clay biocomposite membrane",
      "ph": 5.0,
      "temperature": null,
      "conditions": "",
      "source": "literature",
      "ref_doi": "10.1016/j.jhazmat.2021.127516",
      "patent_number": null,
      "standard_number": null,
      "source_file": "仿生文献库/论文/第5组-纤维结构/2021-Reshmy-cellulose-nanocellulose-heavy-metal.pdf",
      "page": 9,
      "locator": "Section 5.4",
      "verification": "unverified",
      "confidence": 0.8
    },
    {
      "parameter": "β-乳球蛋白淀粉样纤维对9种重金属的吸附容量",
      "value": "Pb 996 > Pd 366 > Pt 235 > Cr 149 > Ag 87 > Au 52 > Ni 14 > Hg 11 > Al 10 mg/g",
      "unit": "mg/g",
      "pollutant": "",
      "material": "β-lactoglobulin amyloid fibrils (whey-derived)",
      "ph": null,
      "temperature": null,
      "conditions": "",
      "source": "literature",
      "ref_doi": "10.1038/s41467-021-23388-2",
      "patent_number": null,
      "standard_number": null,
      "source_file": "仿生文献库/论文/第5组-纤维结构/2021-Water-adsorbent-review.pdf",
      "page": 5,
      "locator": "Section: β-Lactoglobulin and whey amyloid nanofibrils",
      "verification": "unverified",
      "confidence": 0.8
    },
    {
      "parameter": "CE/CSA-1对CR和Cu²⁺的协同吸附容量(二元体系)",
      "value": "CR 380.23 mg/g, Cu²⁺ 260.41 mg/g(二元共存体系)。比单体系分别高49.05%和28.64%",
      "unit": "mg/g",
      "pollutant": "",
      "material": "CE/CSA-1 (cellulose/chitosan aerogel, optimal ratio)",
      "ph": null,
      "temperature": "298 K",
      "conditions": "",
      "source": "literature",
      "ref_doi": "10.1016/j.cej.2022.138934",
      "patent_number": null,
      "standard_number": null,
      "source_file": "仿生文献库/论文/第3组-多孔结构/2022-Liu-chitosan-cellulose-porous-hierarchical.pdf",
      "page": 1,
      "locator": "Abstract",
      "verification": "unverified",
      "confidence": 0.8
    },
    {
      "parameter": "CNF气凝胶+TMCS疏水改性——油/溶剂吸附容量",
      "value": "氯仿: 185; 柴油: 110; 汽油: 86; 石蜡液: 84; 正己烷: 81",
      "unit": "g/g",
      "pollutant": "",
      "material": "cellulose nanofibers modified with trimethylchlorosilane",
      "ph": null,
      "temperature": null,
      "conditions": "",
      "source": "literature",
      "ref_doi": "10.1016/j.jclepro.2021.127630",
      "patent_number": null,
      "standard_number": null,
      "source_file": "仿生文献库/论文/第5组-纤维结构/2021-Hammouda-cellulose-nanocrystal-hydrophobic-review.pdf",
      "page": 5,
      "locator": "Table 2",
      "verification": "unverified",
      "confidence": 0.8
    },
    {
      "parameter": "NFC/GO复合气凝胶——油/溶剂吸附容量",
      "value": "44-265 g/g; 密度(6-8)×10⁻³ g/cm³",
      "unit": "g/g",
      "pollutant": "",
      "material": "NFC/graphene oxide aerogel",
      "ph": null,
      "temperature": null,
      "conditions": "",
      "source": "literature",
      "ref_doi": "10.1016/j.jclepro.2021.127630",
      "patent_number": null,
      "standard_number": null,
      "source_file": "仿生文献库/论文/第5组-纤维结构/2021-Hammouda-cellulose-nanocrystal-hydrophobic-review.pdf",
      "page": 7,
      "locator": "Table 3",
      "verification": "unverified",
      "confidence": 0.8
    },
    {
      "parameter": "超轻气凝胶(UFAs)——极限吸附容量",
      "value": "215-913 g/g; 密度1.4×10⁻³ g/cm³",
      "unit": "g/g",
      "pollutant": "",
      "material": "ultra-flyweight aerogels (UFAs)",
      "ph": null,
      "temperature": null,
      "conditions": "",
      "source": "literature",
      "ref_doi": "10.1016/j.jclepro.2021.127630",
      "patent_number": null,
      "standard_number": null,
      "source_file": "仿生文献库/论文/第5组-纤维结构/2021-Hammouda-cellulose-nanocrystal-hydrophobic-review.pdf",
      "page": 7,
      "locator": "Table 3",
      "verification": "unverified",
      "confidence": 0.8
    },
    {
      "parameter": "氮掺杂石墨烯泡沫——油/溶剂吸附容量",
      "value": "200-600 g/g; 密度2.1×10⁻³ g/cm³",
      "unit": "g/g",
      "pollutant": "",
      "material": "nitrogen-doped graphene foam",
      "ph": null,
      "temperature": null,
      "conditions": "",
      "source": "literature",
      "ref_doi": "10.1016/j.jclepro.2021.127630",
      "patent_number": null,
      "standard_number": null,
      "source_file": "仿生文献库/论文/第5组-纤维结构/2021-Hammouda-cellulose-nanocrystal-hydrophobic-review.pdf",
      "page": 7,
      "locator": "Table 3",
      "verification": "unverified",
      "confidence": 0.8
    },
    {
      "parameter": "仿荷叶超疏水棉花纤维——SiO2涂层吸附容量",
      "value": "正己烷: 36.7; 甲苯: 46.6; 氯仿: 56.8; 亚麻籽油: 62.6; 石蜡油: 61.8; 原油: 52.6; >80次循环",
      "unit": "g/g",
      "pollutant": "",
      "material": "super hydrophobic cotton fiber",
      "ph": null,
      "temperature": null,
      "conditions": "",
      "source": "literature",
      "ref_doi": "10.1016/j.jclepro.2021.127630",
      "patent_number": null,
      "standard_number": null,
      "source_file": "仿生文献库/论文/第5组-纤维结构/2021-Hammouda-cellulose-nanocrystal-hydrophobic-review.pdf",
      "page": 5,
      "locator": "Table 2",
      "verification": "unverified",
      "confidence": 0.8
    },
    {
      "parameter": "原始棉花纤维——未改性吸附容量",
      "value": "正己烷: 22.1; 甲苯: 30.2; 氯仿: 40.1; 亚麻籽油: 38.0; 石蜡油: 36.0; 原油: 34.7",
      "unit": "g/g",
      "pollutant": "",
      "material": "raw cotton fiber",
      "ph": null,
      "temperature": null,
      "conditions": "",
      "source": "literature",
      "ref_doi": "10.1016/j.jclepro.2021.127630",
      "patent_number": null,
      "standard_number": null,
      "source_file": "仿生文献库/论文/第5组-纤维结构/2021-Hammouda-cellulose-nanocrystal-hydrophobic-review.pdf",
      "page": 5,
      "locator": "Table 2",
      "verification": "unverified",
      "confidence": 0.8
    },
    {
      "parameter": "碳化空心棉纤维——油吸附容量",
      "value": "花生油: 57.1; 乙二醇: 67.4; 甲苯: 37.1; 硅油: 71.6; 泵油: 44.6; 原油: 76.6; >5次循环",
      "unit": "g/g",
      "pollutant": "",
      "material": "carbonized cotton fibers with hollow tubular structure",
      "ph": null,
      "temperature": null,
      "conditions": "",
      "source": "literature",
      "ref_doi": "10.1016/j.jclepro.2021.127630",
      "patent_number": null,
      "standard_number": null,
      "source_file": "仿生文献库/论文/第5组-纤维结构/2021-Hammouda-cellulose-nanocrystal-hydrophobic-review.pdf",
      "page": 5,
      "locator": "Table 2",
      "verification": "unverified",
      "confidence": 0.8
    },
    {
      "parameter": "TiO2涂层纳米纤维素气凝胶——油吸附容量",
      "value": "正己烷: 80; 氯仿: 70; >10次循环",
      "unit": "g/g",
      "pollutant": "",
      "material": "hydrophobic nanocellulose aerogels",
      "ph": null,
      "temperature": null,
      "conditions": "",
      "source": "literature",
      "ref_doi": "10.1016/j.jclepro.2021.127630",
      "patent_number": null,
      "standard_number": null,
      "source_file": "仿生文献库/论文/第5组-纤维结构/2021-Hammouda-cellulose-nanocrystal-hydrophobic-review.pdf",
      "page": 5,
      "locator": "Table 2",
      "verification": "unverified",
      "confidence": 0.8
    },
    {
      "parameter": "GO/PVA/CNF碳气凝胶(GPCCA)——油吸附容量",
      "value": "155-288 g/g; 密度<7×10⁻³ g/cm³; 孔隙率≥99%",
      "unit": "g/g",
      "pollutant": "",
      "material": "compressible graphene/polyvinyl alcohol/cellulose nanofiber composite carbon aerogel (GPCCA)",
      "ph": null,
      "temperature": null,
      "conditions": "",
      "source": "literature",
      "ref_doi": "10.1016/j.jclepro.2021.127630",
      "patent_number": null,
      "standard_number": null,
      "source_file": "仿生文献库/论文/第5组-纤维结构/2021-Hammouda-cellulose-nanocrystal-hydrophobic-review.pdf",
      "page": 6,
      "locator": "Table 3",
      "verification": "unverified",
      "confidence": 0.8
    },
    {
      "parameter": "磁性PVA/CNF气凝胶——油吸附容量",
      "value": "泵油: 136; 乙醇: 105; 旧泵油: 77; 玉米油: 72; 大豆油: 72; DMF: 64; 汽油: 63; 机油: 59; 密度13.84×10⁻³ g/cm³; ≥30次循环",
      "unit": "g/g",
      "pollutant": "",
      "material": "magnetic PVA/CNF aerogel",
      "ph": null,
      "temperature": null,
      "conditions": "",
      "source": "literature",
      "ref_doi": "10.1016/j.jclepro.2021.127630",
      "patent_number": null,
      "standard_number": null,
      "source_file": "仿生文献库/论文/第5组-纤维结构/2021-Hammouda-cellulose-nanocrystal-hydrophobic-review.pdf",
      "page": 13,
      "locator": "Table 5",
      "verification": "unverified",
      "confidence": 0.8
    },
    {
      "parameter": "NCA/OA/Fe₃O₄磁性纳米纤维素气凝胶——油吸附容量",
      "value": "环己烷: 68.06; 乙酸乙酯: 56.32; 真空泵油: 33.24; 密度9.20×10⁻³ g/cm³",
      "unit": "g/g",
      "pollutant": "",
      "material": "NCA/OA/Fe3O4 aerogel (nanocellulose/oleic acid/Fe3O4)",
      "ph": null,
      "temperature": null,
      "conditions": "",
      "source": "literature",
      "ref_doi": "10.1016/j.jclepro.2021.127630",
      "patent_number": null,
      "standard_number": null,
      "source_file": "仿生文献库/论文/第5组-纤维结构/2021-Hammouda-cellulose-nanocrystal-hydrophobic-review.pdf",
      "page": 13,
      "locator": "Table 5",
      "verification": "unverified",
      "confidence": 0.8
    },
    {
      "parameter": "磁性纤维素/TiO2气凝胶——油吸附容量",
      "value": "油: 28 g/g",
      "unit": "g/g",
      "pollutant": "",
      "material": "magnetic cellulose/TiO2 aerogel",
      "ph": null,
      "temperature": null,
      "conditions": "",
      "source": "literature",
      "ref_doi": "10.1016/j.jclepro.2021.127630",
      "patent_number": null,
      "standard_number": null,
      "source_file": "仿生文献库/论文/第5组-纤维结构/2021-Hammouda-cellulose-nanocrystal-hydrophobic-review.pdf",
      "page": 14,
      "locator": "Table 5",
      "verification": "unverified",
      "confidence": 0.8
    },
    {
      "parameter": "CNC/PVA纳米复合气凝胶——油/溶剂吸附容量",
      "value": "21-33倍自重; ≥50次压缩循环; ≥10次吸附循环",
      "unit": "g/g",
      "pollutant": "",
      "material": "cellulose nanocrystals/poly(vinyl alcohol) nanocomposite aerogel",
      "ph": null,
      "temperature": null,
      "conditions": "",
      "source": "literature",
      "ref_doi": "10.1016/j.jclepro.2021.127630",
      "patent_number": null,
      "standard_number": null,
      "source_file": "仿生文献库/论文/第5组-纤维结构/2021-Hammouda-cellulose-nanocrystal-hydrophobic-review.pdf",
      "page": 9,
      "locator": "Section 3.1.2.1",
      "verification": "unverified",
      "confidence": 0.8
    },
    {
      "parameter": "大孔纤维素气凝胶——MTMS改性吸附容量",
      "value": "正己烷: 19.8; 甲苯: 25.7; 氯仿: 41.5; 汽油: 23.2; 柴油: 25.1; 煤油: 24.0; DMF: 27.5; THF: 23.1; ≥18次循环",
      "unit": "g/g",
      "pollutant": "",
      "material": "macroporous cellulose aerogel",
      "ph": null,
      "temperature": null,
      "conditions": "",
      "source": "literature",
      "ref_doi": "10.1016/j.jclepro.2021.127630",
      "patent_number": null,
      "standard_number": null,
      "source_file": "仿生文献库/论文/第5组-纤维结构/2021-Hammouda-cellulose-nanocrystal-hydrophobic-review.pdf",
      "page": 5,
      "locator": "Table 2",
      "verification": "unverified",
      "confidence": 0.8
    },
    {
      "parameter": "碳纳米管泡沫——油吸附容量",
      "value": "80-180 g/g; 成本: ++(非常高)",
      "unit": "g/g",
      "pollutant": "",
      "material": "CNT foam",
      "ph": null,
      "temperature": null,
      "conditions": "",
      "source": "literature",
      "ref_doi": "10.1016/j.jclepro.2021.127630",
      "patent_number": null,
      "standard_number": null,
      "source_file": "仿生文献库/论文/第5组-纤维结构/2021-Hammouda-cellulose-nanocrystal-hydrophobic-review.pdf",
      "page": 4,
      "locator": "Table 1",
      "verification": "unverified",
      "confidence": 0.8
    },
    {
      "parameter": "CNF气凝胶(氟化物-free)——油吸附容量",
      "value": "28-47 g/g; 成本: +(高); 挤压回收",
      "unit": "g/g",
      "pollutant": "",
      "material": "CNF aerogel (fluorine-free)",
      "ph": null,
      "temperature": null,
      "conditions": "",
      "source": "literature",
      "ref_doi": "10.1016/j.jclepro.2021.127630",
      "patent_number": null,
      "standard_number": null,
      "source_file": "仿生文献库/论文/第5组-纤维结构/2021-Hammouda-cellulose-nanocrystal-hydrophobic-review.pdf",
      "page": 4,
      "locator": "Table 1",
      "verification": "unverified",
      "confidence": 0.8
    },
    {
      "parameter": "稻壳衍生纤维素——油吸附容量",
      "value": "乙酰化稻壳→20 g/g(RMG380燃料油); 5min达到饱和; 未改性稻壳→8 g/g",
      "unit": "g/g",
      "pollutant": "",
      "material": "acetylated rice husk sorbent",
      "ph": null,
      "temperature": null,
      "conditions": "",
      "source": "literature",
      "ref_doi": "10.1016/j.jclepro.2021.127630",
      "patent_number": null,
      "standard_number": null,
      "source_file": "仿生文献库/论文/第5组-纤维结构/2021-Hammouda-cellulose-nanocrystal-hydrophobic-review.pdf",
      "page": 11,
      "locator": "Section 3.2",
      "verification": "unverified",
      "confidence": 0.8
    },
    {
      "parameter": "Functionalization strategies for high adsorption capacity",
      "value": "Amine groups, thiol groups, nanobentonite, chitosan, metal organic frameworks (MOF), polyethyleneimine (PEI), tannic acid, EDTA, carboxylation, amidoxime",
      "unit": null,
      "pollutant": "",
      "material": "",
      "ph": null,
      "temperature": null,
      "conditions": "",
      "source": "literature",
      "ref_doi": "10.1016/j.scitotenv.2021.150606",
      "patent_number": null,
      "standard_number": null,
      "source_file": "/Users/panyao/Desktop/Biomimetic-design-library/仿生文献库/论文/第1组-配位螯合/2021-Syeda-cellulose-adsorption-heavy-metal-wastewater-review.pdf",
      "page": 1,
      "locator": "Abstract",
      "verification": "unverified",
      "confidence": 0.8
    },
    {
      "parameter": "PEI-grafted cellulose aerogel - Cr(VI) removal mechanism",
      "value": "Amino groups and carboxyl groups participate in cationic exchange with divalent metal ions; XPS confirms N 1s spectral changes after Cr adsorption",
      "unit": null,
      "pollutant": "Cr(VI)",
      "material": "Cellulose@PEI aerogel (CPA-2)",
      "ph": null,
      "temperature": null,
      "conditions": "",
      "source": "literature",
      "ref_doi": "10.1016/j.scitotenv.2021.150606",
      "patent_number": null,
      "standard_number": null,
      "source_file": "/Users/panyao/Desktop/Biomimetic-design-library/仿生文献库/论文/第1组-配位螯合/2021-Syeda-cellulose-adsorption-heavy-metal-wastewater-review.pdf",
      "page": 15,
      "locator": "Section 7 / Fig. 4-5",
      "verification": "unverified",
      "confidence": 0.8
    },
    {
      "parameter": "PVA/聚氨酯电纺膜对活性染料的吸附容量",
      "value": "89.9",
      "unit": "mg/g",
      "pollutant": "reactive dyes",
      "material": "PVA and polyurethane electrospun membrane",
      "ph": null,
      "temperature": null,
      "conditions": "",
      "source": "literature",
      "ref_doi": "10.1007/s13762-021-03603-9",
      "patent_number": null,
      "standard_number": null,
      "source_file": "仿生文献库/论文/第5组-纤维结构/2021-Uddin-membrane-porous-heavy-metal-dye-review.pdf",
      "page": 17,
      "locator": "Section: Colorant removal",
      "verification": "unverified",
      "confidence": 0.8
    },
    {
      "parameter": "Fibroin/PAN/PANI/TiO2电纺膜活性染料去除率",
      "value": "90",
      "unit": "%",
      "pollutant": "reactive dyes",
      "material": "Electrospun fibroin/PAN nanofibrous membrane containing polyaniline/TiO2 nanoparticles",
      "ph": null,
      "temperature": null,
      "conditions": "",
      "source": "literature",
      "ref_doi": "10.1007/s13762-021-03603-9",
      "patent_number": null,
      "standard_number": null,
      "source_file": "仿生文献库/论文/第5组-纤维结构/2021-Uddin-membrane-porous-heavy-metal-dye-review.pdf",
      "page": 17,
      "locator": "Section: Colorant removal",
      "verification": "unverified",
      "confidence": 0.8
    },
    {
      "parameter": "PVA-co-乙烯电纺膜纳米颗粒去除率",
      "value": "98",
      "unit": "%",
      "pollutant": "TiO2 nanoparticles",
      "material": "Polyvinyl alcohol-co-ethylene electrospun membrane",
      "ph": null,
      "temperature": null,
      "conditions": "",
      "source": "literature",
      "ref_doi": "10.1007/s13762-021-03603-9",
      "patent_number": null,
      "standard_number": null,
      "source_file": "仿生文献库/论文/第5组-纤维结构/2021-Uddin-membrane-porous-heavy-metal-dye-review.pdf",
      "page": 19,
      "locator": "Section: Nanofibrous membrane for pollutant removal",
      "verification": "unverified",
      "confidence": 0.8
    },
    {
      "parameter": "PAN微滤膜细菌/病毒去除率",
      "value": "99.99%噬菌体; 99.9999%细菌",
      "unit": "%",
      "pollutant": "",
      "material": "Electrospun PAN nanofiber microfiltration membrane",
      "ph": null,
      "temperature": null,
      "conditions": "",
      "source": "literature",
      "ref_doi": "10.1007/s13762-021-03603-9",
      "patent_number": null,
      "standard_number": null,
      "source_file": "仿生文献库/论文/第5组-纤维结构/2021-Uddin-membrane-porous-heavy-metal-dye-review.pdf",
      "page": 18,
      "locator": "Section: For removal of bacteria and viruses",
      "verification": "unverified",
      "confidence": 0.8
    },
    {
      "parameter": "接枝改性纳米纤维素吸附容量统计",
      "value": "graft-to CNC 13.866-652.68; graft-from CNC 8.2-457.6; graft-to CNF 13.4-384.35; graft-from CNF 14.49-240.352 mg/g",
      "unit": "mg/g",
      "pollutant": "",
      "material": "",
      "ph": null,
      "temperature": null,
      "conditions": "",
      "source": "literature",
      "ref_doi": "10.1016/j.ijbiomac.2023.123916",
      "patent_number": null,
      "standard_number": null,
      "source_file": "仿生文献库/论文/第5组-纤维结构/2023-Jiang-cellulose-nanocellulose-nanocrystal-nanofiber-review.pdf",
      "page": 12,
      "locator": "Section 5.4",
      "verification": "unverified",
      "confidence": 0.8
    },
    {
      "parameter": "CNC-PVAm微凝胶对阴离子染料去除的pH影响 pH effect of CNC-PVAm on anionic dye removal",
      "value": "AR染料(100 mg/L)在pH 3.5时去除率99.9%，pH 9时59.9%",
      "unit": "percent",
      "pollutant": "",
      "material": "dialdehyde nanocellulose-PVAm composite (amine content 4.68 mmol/g)",
      "ph": null,
      "temperature": null,
      "conditions": "",
      "source": "literature",
      "ref_doi": "10.1016/j.carbpol.2021.118471",
      "patent_number": null,
      "standard_number": null,
      "source_file": "2021-Qiao-cellulose-nanocellulose-membrane-adsorption-review.pdf",
      "page": 9,
      "locator": "Section 3.1 Electrostatic interaction",
      "verification": "unverified",
      "confidence": 0.8
    },
    {
      "parameter": "CTS/CMC/PAA水凝胶对Pb²⁺的吸附容量",
      "value": "142.83",
      "unit": "mg/g",
      "pollutant": "Pb(II)",
      "material": "CTS/CMC/PAA水凝胶",
      "ph": 5,
      "temperature": "25°C",
      "conditions": "",
      "source": "literature",
      "ref_doi": "10.19965/j.cnki.iwt.2022-1185",
      "patent_number": null,
      "standard_number": null,
      "source_file": "仿生文献库/论文/第1组-配位螯合/2023-胡-壳聚糖-纤维素-吸附-重金属.pdf",
      "page": 1,
      "locator": "摘要",
      "verification": "unverified",
      "confidence": 0.8
    },
    {
      "parameter": "淀粉基吸附剂对六类污染物的最大吸附容量汇总",
      "value": "油/有机溶剂13000, 农药66, 重金属2000, 染料25000, 药物782",
      "unit": "mg/g",
      "pollutant": "",
      "material": "",
      "ph": null,
      "temperature": null,
      "conditions": "",
      "source": "literature",
      "ref_doi": "10.3390/polym15143114",
      "patent_number": null,
      "standard_number": null,
      "source_file": "2023-Khoo-cellulose-nanocellulose-starch-adsorbent-review.pdf",
      "page": 1,
      "locator": "Abstract",
      "verification": "unverified",
      "confidence": 0.8
    },
    {
      "parameter": "木薯淀粉基共聚物对Cd(II)的吸附容量",
      "value": "347.46",
      "unit": "mg/g",
      "pollutant": "Cd(II)",
      "material": "cassava-starch-based copolymer (grafted AA and AM)",
      "ph": null,
      "temperature": null,
      "conditions": "",
      "source": "literature",
      "ref_doi": "10.3390/polym15143114",
      "patent_number": null,
      "standard_number": null,
      "source_file": "2023-Khoo-cellulose-nanocellulose-starch-adsorbent-review.pdf",
      "page": 14,
      "locator": "Section 4.3",
      "verification": "unverified",
      "confidence": 0.8
    },
    {
      "parameter": "MNPs@Starch-g-poly(vinyl sulfate)纳米复合材料对MB的吸附容量",
      "value": "621",
      "unit": "mg/g",
      "pollutant": "MB (Methylene Blue)",
      "material": "MNPs@Starch-g-poly(vinyl sulfate) nanocomposite",
      "ph": null,
      "temperature": null,
      "conditions": "",
      "source": "literature",
      "ref_doi": "10.3390/polym15143114",
      "patent_number": null,
      "standard_number": null,
      "source_file": "2023-Khoo-cellulose-nanocellulose-starch-adsorbent-review.pdf",
      "page": 17,
      "locator": "Section 4.4",
      "verification": "unverified",
      "confidence": 0.8
    },
    {
      "parameter": "CS-g-PAM水凝胶（50%木薯淀粉）对MB的吸附容量",
      "value": "1917",
      "unit": "mg/g",
      "pollutant": "MB (Methylene Blue)",
      "material": "CS-g-PAM hydrogel (50% cassava starch content)",
      "ph": null,
      "temperature": null,
      "conditions": "",
      "source": "literature",
      "ref_doi": "10.3390/polym15143114",
      "patent_number": null,
      "standard_number": null,
      "source_file": "2023-Khoo-cellulose-nanocellulose-starch-adsorbent-review.pdf",
      "page": 17,
      "locator": "Section 4.4",
      "verification": "unverified",
      "confidence": 0.8
    },
    {
      "parameter": "邻苯二酚胺功能化淀粉水凝胶对MB的最大吸附容量",
      "value": "2276",
      "unit": "mg/g",
      "pollutant": "MB (Methylene Blue)",
      "material": "catecholamine-functionalized starch-g-(acrylic acid-co-acrylamide) superabsorbent hydrogel",
      "ph": null,
      "temperature": null,
      "conditions": "pH 9, 100 min",
      "source": "literature",
      "ref_doi": "10.3390/polym15143114",
      "patent_number": null,
      "standard_number": null,
      "source_file": "2023-Khoo-cellulose-nanocellulose-starch-adsorbent-review.pdf",
      "page": 17,
      "locator": "Section 4.4",
      "verification": "unverified",
      "confidence": 0.8
    },
    {
      "parameter": "磁性MOF-淀粉水凝胶对氟伐他汀的最大吸附容量",
      "value": "782.05",
      "unit": "mg/g",
      "pollutant": "fluvastatin (pharmaceutical)",
      "material": "magnetic MOF-starch hydrogel",
      "ph": null,
      "temperature": null,
      "conditions": "",
      "source": "literature",
      "ref_doi": "10.3390/polym15143114",
      "patent_number": null,
      "standard_number": null,
      "source_file": "2023-Khoo-cellulose-nanocellulose-starch-adsorbent-review.pdf",
      "page": 21,
      "locator": "Section 4.5",
      "verification": "unverified",
      "confidence": 0.8
    },
    {
      "parameter": "淀粉基超疏水吸附剂对油类的最大吸附容量",
      "value": "13000",
      "unit": "mg/g",
      "pollutant": "oil",
      "material": "rice straw-cationic starch aerogel",
      "ph": null,
      "temperature": null,
      "conditions": "",
      "source": "literature",
      "ref_doi": "10.3390/polym15143114",
      "patent_number": null,
      "standard_number": null,
      "source_file": "2023-Khoo-cellulose-nanocellulose-starch-adsorbent-review.pdf",
      "page": 11,
      "locator": "Table 3",
      "verification": "unverified",
      "confidence": 0.8
    },
    {
      "parameter": "超疏水淀粉/Fe3O4/SiO2纳米复合低温凝胶对氯仿的吸附容量",
      "value": "7780",
      "unit": "mg/g",
      "pollutant": "chloroform",
      "material": "superhydrophobic starch/iron oxide (Fe3O4)/silylated silicon dioxide (SiO2) nanoparticles/cryogel",
      "ph": null,
      "temperature": null,
      "conditions": "",
      "source": "literature",
      "ref_doi": "10.3390/polym15143114",
      "patent_number": null,
      "standard_number": null,
      "source_file": "2023-Khoo-cellulose-nanocellulose-starch-adsorbent-review.pdf",
      "page": 11,
      "locator": "Table 3",
      "verification": "unverified",
      "confidence": 0.8
    },
    {
      "parameter": "β-环糊精纳米海绵对布洛芬的吸附容量",
      "value": "86.21",
      "unit": "mg/g",
      "pollutant": "ibuprofen",
      "material": "β-cyclodextrin nanosponge (β-CD-M)",
      "ph": null,
      "temperature": null,
      "conditions": "",
      "source": "literature",
      "ref_doi": "10.3390/polym15143114",
      "patent_number": null,
      "standard_number": null,
      "source_file": "2023-Khoo-cellulose-nanocellulose-starch-adsorbent-review.pdf",
      "page": 21,
      "locator": "Section 4.5",
      "verification": "unverified",
      "confidence": 0.8
    },
    {
      "parameter": "β-CD接枝壳聚糖对丙泊酚的吸附容量",
      "value": "200.86",
      "unit": "mg/g",
      "pollutant": "acetaminophen",
      "material": "calcium(II)-doped chitosan/β-cyclodextrin composite",
      "ph": 7.2,
      "temperature": null,
      "conditions": "",
      "source": "literature",
      "ref_doi": "10.3390/polym15143114",
      "patent_number": null,
      "standard_number": null,
      "source_file": "2023-Khoo-cellulose-nanocellulose-starch-adsorbent-review.pdf",
      "page": 22,
      "locator": "Section 4.5",
      "verification": "unverified",
      "confidence": 0.8
    },
    {
      "parameter": "EDTS改性β-CD对沙丁胺醇和阿替洛尔的吸附容量提升",
      "value": "沙丁胺醇140.24 mg/g (+162%), 阿替洛尔236.92 mg/g (+706%)",
      "unit": "mg/g",
      "pollutant": "",
      "material": "electronegative silanized β-cyclodextrin (EDTS-modified)",
      "ph": null,
      "temperature": null,
      "conditions": "",
      "source": "literature",
      "ref_doi": "10.3390/polym15143114",
      "patent_number": null,
      "standard_number": null,
      "source_file": "2023-Khoo-cellulose-nanocellulose-starch-adsorbent-review.pdf",
      "page": 22,
      "locator": "Section 4.5",
      "verification": "unverified",
      "confidence": 0.8
    },
    {
      "parameter": "CSMB对四环素的吸附容量及循环稳定性",
      "value": "初始169.7 mg/g, 3次循环后89.5 mg/g（降低47%）",
      "unit": "mg/g",
      "pollutant": "",
      "material": "",
      "ph": null,
      "temperature": null,
      "conditions": "",
      "source": "literature",
      "ref_doi": null,
      "patent_number": null,
      "standard_number": null,
      "source_file": null,
      "page": null,
      "locator": null,
      "verification": "unverified",
      "confidence": 0.8
    },
    {
      "parameter": "Pb²⁺最大吸附容量 qmax Pb(II)",
      "value": "195.15",
      "unit": "mg/g",
      "pollutant": "Pb(II)",
      "material": "TOCGP",
      "ph": "6.0",
      "temperature": "30°C",
      "conditions": "",
      "source": "literature",
      "ref_doi": "10.3969/j.issn.1006-1878.2022.02.012",
      "patent_number": null,
      "standard_number": null,
      "source_file": "仿生文献库/论文/第5组-纤维结构/2021-李-纤维素-吸附-重金属-去除.pdf",
      "page": 5,
      "locator": "Fig. 8",
      "verification": "unverified",
      "confidence": 0.8
    },
    {
      "parameter": "Cu²⁺最大吸附容量 qmax Cu(II)",
      "value": "88.59",
      "unit": "mg/g",
      "pollutant": "Cu(II)",
      "material": "TOCGP",
      "ph": "5.0",
      "temperature": "30°C",
      "conditions": "",
      "source": "literature",
      "ref_doi": "10.3969/j.issn.1006-1878.2022.02.012",
      "patent_number": null,
      "standard_number": null,
      "source_file": "仿生文献库/论文/第5组-纤维结构/2021-李-纤维素-吸附-重金属-去除.pdf",
      "page": 5,
      "locator": "Fig. 8",
      "verification": "unverified",
      "confidence": 0.8
    },
    {
      "parameter": "Cd²⁺最大吸附容量 qmax Cd(II)",
      "value": "75.72",
      "unit": "mg/g",
      "pollutant": "Cd(II)",
      "material": "TOCGP",
      "ph": "5.0",
      "temperature": "30°C",
      "conditions": "",
      "source": "literature",
      "ref_doi": "10.3969/j.issn.1006-1878.2022.02.012",
      "patent_number": null,
      "standard_number": null,
      "source_file": "仿生文献库/论文/第5组-纤维结构/2021-李-纤维素-吸附-重金属-去除.pdf",
      "page": 5,
      "locator": "Fig. 8",
      "verification": "unverified",
      "confidence": 0.8
    },
    {
      "parameter": "最大吸附容量 qmax",
      "value": "67.377",
      "unit": "mg/g",
      "pollutant": "Cr(VI)",
      "material": "CNC(50%)/CS气凝胶",
      "ph": null,
      "temperature": null,
      "conditions": "",
      "source": "literature",
      "ref_doi": "10.3969/j.issn.1001-9731.2022.10.023",
      "patent_number": null,
      "standard_number": null,
      "source_file": "仿生文献库/论文/第5组-纤维结构/2022-张-壳聚糖-纤维素-纳米纤维素-吸附.pdf",
      "page": 3,
      "locator": "2.2节",
      "verification": "unverified",
      "confidence": 0.8
    },
    {
      "parameter": "CNC含量对吸附容量的影响",
      "value": "仅测试CNC(50%)/CS配比的吸附性能，未报告其他配比的吸附数据",
      "unit": null,
      "pollutant": "",
      "material": "",
      "ph": null,
      "temperature": null,
      "conditions": "",
