Repository: YaoPan-NJU/Biomimetic-design-library

# Archive: Legacy Branch Snapshots (2026-06-11)

This branch contains point-in-time snapshots of all historical branches from the Biomimetic Design Library, captured on 2026-06-11 before branch cleanup.

## Directory Structure

Each subdirectory corresponds to a former branch:

| Directory | Original Branch | SHA | Description |
|-----------|----------------|-----|-------------|
| `main/` | `main` | `3fa831a` | Original main branch (basic scaffolding) |
| `feature-extraction-results/` | `feature/extraction-results` | `cbb7c59` | Data ingestion + ADRMATS integration (now → `adsorption/dev`) |

File: 2026-06-11/remediation-2026-06-10/prototypes_db/polydopamine-coating.json (part 1 of 2)
{
  "id": "polydopamine-coating",
  "name_zh": "聚多巴胺涂层",
  "name_en": "Polydopamine Coating",
  "organism": {
    "scientific": "Mytilus edulis",
    "category": "海洋无脊椎动物"
  },
  "biomimetic_dimension": "分子仿生",
  "features": [
    "邻苯二酚基团",
    "金属配位能力",
    "π电子体系",
    "湿态粘附"
  ],
  "tested_conditions": {
    "tested_ph_range": [
      3.0,
      7.0
    ],
    "tested_temp_range": null,
    "salinity": "moderate",
    "note": "测过的 pH/温度范围，不是适用范围。仅从 performance_data 中实际测试过的条件聚合。"
  },
  "performance_data": [
    {
      "parameter": "最大吸附容量 qmax — BC/PDA/La(OH)3复合材料",
      "value": "159.8",
      "unit": "mg/g",
      "pollutant": "无机磷",
      "material": "BC/PDA/La(OH)3-1",
      "ph": 7.0,
      "temperature": "25°C",
      "conditions": "",
      "source": "patent",
      "ref_doi": null,
      "patent_number": "CN114887602A",
      "standard_number": null,
      "source_file": "仿生文献库/专利/2022-CN114887602A-聚多巴胺-纤维素-吸附-除磷.pdf",
      "page": 9,
      "locator": "说明书第[0147]-[0148]段",
      "verification": "unverified",
      "confidence": 0.8
    },
    {
      "parameter": "吸附容量对比 — BC/PDA/La(OH)3 vs BC/La(OH)3 vs BC/PDA vs BC",
      "value": "159.8 vs 91.2 vs 12.6 vs 0",
      "unit": "mg/g",
      "pollutant": "无机磷",
      "material": "",
      "ph": 7.0,
      "temperature": null,
      "conditions": "",
      "source": "patent",
      "ref_doi": null,
      "patent_number": "CN114887602A",
      "standard_number": null,
      "source_file": "仿生文献库/专利/2022-CN114887602A-聚多巴胺-纤维素-吸附-除磷.pdf",
      "page": 9,
      "locator": "说明书第[0147]段，图2",
      "verification": "unverified",
      "confidence": 0.8
    },
    {
      "parameter": "循环稳定性 — 5次循环后吸附容量保持",
      "value": "110",
      "unit": "mg/g",
      "pollutant": "无机磷",
      "material": "BC/PDA/La(OH)3-1",
      "ph": null,
      "temperature": null,
      "conditions": "",
      "source": "patent",
      "ref_doi": null,
      "patent_number": "CN114887602A",
      "standard_number": null,
      "source_file": "仿生文献库/专利/2022-CN114887602A-聚多巴胺-纤维素-吸附-除磷.pdf",
      "page": 9,
      "locator": "说明书第[0149]段，图7",
      "verification": "unverified",
      "confidence": 0.8
    },
    {
      "parameter": "实际水体吸附容量",
      "value": "143.4",
      "unit": "mg/g",
      "pollutant": "无机磷",
      "material": "BC/PDA/La(OH)3-1",
      "ph": null,
      "temperature": null,
      "conditions": "",
      "source": "patent",
      "ref_doi": null,
      "patent_number": "CN114887602A",
      "standard_number": null,
      "source_file": "仿生文献库/专利/2022-CN114887602A-聚多巴胺-纤维素-吸附-除磷.pdf",
      "page": 9,
      "locator": "说明书第[0149]段，图11",
      "verification": "unverified",
      "confidence": 0.8
    },
    {
      "parameter": "循环吸附稳定性-重金属去除率保持",
      "value": ">72",
      "unit": "%",
      "pollutant": "",
      "material": "",
      "ph": null,
      "temperature": null,
      "conditions": "",
      "source": "patent",
      "ref_doi": null,
      "patent_number": "CN115055171A",
      "standard_number": null,
      "source_file": "2022-CN115055171A-聚多巴胺-磁性-重金属-吸附 2.pdf",
      "page": 7,
      "locator": "说明书第0036段",
      "verification": "unverified",
      "confidence": 0.8
    },
    {
      "parameter": "最大吸附容量 qmax (Langmuir, 300K)",
      "value": "196.67",
      "unit": "mg/g",
      "pollutant": "Pb(II)",
      "material": "MnO2/PDA/Fe3O4 fibers",
      "ph": "5.0",
      "temperature": "300 K",
      "conditions": "",
      "source": "literature",
      "ref_doi": "10.1016/j.apsusc.2020.148379",
      "patent_number": null,
      "standard_number": null,
      "source_file": "2021-Shi-polydopamine-magnetic-iron-oxide-lead-adsorption.pdf",
      "page": 4,
      "locator": "Section 3.3.3",
      "verification": "unverified",
      "confidence": 0.8
    },
    {
      "parameter": "最大吸附容量 qmax (Langmuir, 308K)",
      "value": "200.45",
      "unit": "mg/g",
      "pollutant": "Pb(II)",
      "material": "MnO2/PDA/Fe3O4 fibers",
      "ph": "5.0",
      "temperature": "308 K",
      "conditions": "",
      "source": "literature",
      "ref_doi": "10.1016/j.apsusc.2020.148379",
      "patent_number": null,
      "standard_number": null,
      "source_file": "2021-Shi-polydopamine-magnetic-iron-oxide-lead-adsorption.pdf",
      "page": 4,
      "locator": "Section 3.3.3",
      "verification": "unverified",
      "confidence": 0.8
    },
    {
      "parameter": "最大吸附容量 qmax (Langmuir, 318K)",
      "value": "205.07",
      "unit": "mg/g",
      "pollutant": "Pb(II)",
      "material": "MnO2/PDA/Fe3O4 fibers",
      "ph": "5.0",
      "temperature": "318 K",
      "conditions": "",
      "source": "literature",
      "ref_doi": "10.1016/j.apsusc.2020.148379",
      "patent_number": null,
      "standard_number": null,
      "source_file": "2021-Shi-polydopamine-magnetic-iron-oxide-lead-adsorption.pdf",
      "page": 4,
      "locator": "Section 3.3.3",
      "verification": "unverified",
      "confidence": 0.8
    },
    {
      "parameter": "MB最大吸附容量",
      "value": "1372.32",
      "unit": "mg/g",
      "pollutant": "",
      "material": "PDA/MGO/CA-CD",
      "ph": null,
      "temperature": null,
      "conditions": "pH 11, 298K, 50-1000 mg/L",
      "source": "literature",
      "ref_doi": "10.1016/j.apsusc.2022.154338",
      "patent_number": null,
      "standard_number": null,
      "source_file": "2022-Yan-polydopamine-magnetic-dye-adsorption-water-treatment.pdf",
      "page": 1,
      "locator": "Abstract",
      "verification": "unverified",
      "confidence": 0.8
    },
    {
      "parameter": "MG和CV最大吸附容量",
      "value": "MG 822.39 mg/g; CV 570.79 mg/g",
      "unit": "mg/g",
      "pollutant": "",
      "material": "PDA/MGO/CA-CD",
      "ph": null,
      "temperature": null,
      "conditions": "MG: pH 7, CV: pH 11, 298K",
      "source": "literature",
      "ref_doi": "10.1016/j.apsusc.2022.154338",
      "patent_number": null,
      "standard_number": null,
      "source_file": "2022-Yan-polydopamine-magnetic-dye-adsorption-water-treatment.pdf",
      "page": 1,
      "locator": "Abstract",
      "verification": "unverified",
      "confidence": 0.8
    },
    {
      "parameter": "COF@PDA对Fe2+最大吸附容量(Langmuir)",
      "value": "204.9",
      "unit": "mg/g",
      "pollutant": "Fe2+",
      "material": "COF@PDA",
      "ph": 6,
      "temperature": null,
      "conditions": "",
      "source": "literature",
      "ref_doi": "10.1016/j.cej.2020.127837",
      "patent_number": null,
      "standard_number": null,
      "source_file": "2021-Xiao-cof-adsorption-water-treatment-regeneration.pdf",
      "page": 14,
      "locator": "Section 4 Conclusions",
      "verification": "unverified",
      "confidence": 0.8
    },
    {
      "parameter": "COF@PDA对Co2+最大吸附容量(Langmuir)",
      "value": "194.2",
      "unit": "mg/g",
      "pollutant": "Co2+",
      "material": "COF@PDA",
      "ph": null,
      "temperature": null,
      "conditions": "",
      "source": "literature",
      "ref_doi": "10.1016/j.cej.2020.127837",
      "patent_number": null,
      "standard_number": null,
      "source_file": "2021-Xiao-cof-adsorption-water-treatment-regeneration.pdf",
      "page": 14,
      "locator": "Section 4 Conclusions",
      "verification": "unverified",
      "confidence": 0.8
    },
    {
      "parameter": "COF@PDA对Ni2+最大吸附容量(Langmuir)",
      "value": "207.5",
      "unit": "mg/g",
      "pollutant": "Ni2+",
      "material": "COF@PDA",
      "ph": null,
      "temperature": null,
      "conditions": "",
      "source": "literature",
      "ref_doi": "10.1016/j.cej.2020.127837",
      "patent_number": null,
      "standard_number": null,
      "source_file": "2021-Xiao-cof-adsorption-water-treatment-regeneration.pdf",
      "page": 14,
      "locator": "Section 4 Conclusions",
      "verification": "unverified",
      "confidence": 0.8
    },
    {
      "parameter": "5次循环后吸附容量保持率",
      "value": "Fe2+: ~98%, Co2+: ~97.1%, Ni2+: ~97.3%",
      "unit": "%",
      "pollutant": "",
      "material": "",
      "ph": null,
      "temperature": null,
      "conditions": "",
      "source": "literature",
      "ref_doi": "10.1016/j.cej.2020.127837",
      "patent_number": null,
      "standard_number": null,
      "source_file": "2021-Xiao-cof-adsorption-water-treatment-regeneration.pdf",
      "page": 7,
      "locator": "Section 3.2.5",
      "verification": "unverified",
      "confidence": 0.8
    },
    {
      "parameter": "COF对Fe2+最大吸附容量",
      "value": "55.4",
      "unit": "mg/g",
      "pollutant": "",
      "material": "",
      "ph": null,
      "temperature": null,
      "conditions": "",
      "source": "literature",
      "ref_doi": "10.1016/j.cej.2020.127837",
      "patent_number": null,
      "standard_number": null,
      "source_file": "2021-Xiao-cof-adsorption-water-treatment-regeneration.pdf",
      "page": 7,
      "locator": "Section 3.2.3",
      "verification": "unverified",
      "confidence": 0.8
    },
    {
      "parameter": "COF对Co2+最大吸附容量",
      "value": "31.4",
      "unit": "mg/g",
      "pollutant": "",
      "material": "",
      "ph": null,
      "temperature": null,
      "conditions": "",
      "source": "literature",
      "ref_doi": "10.1016/j.cej.2020.127837",
      "patent_number": null,
      "standard_number": null,
      "source_file": "2021-Xiao-cof-adsorption-water-treatment-regeneration.pdf",
      "page": 7,
      "locator": "Section 3.2.3",
      "verification": "unverified",
      "confidence": 0.8
    },
    {
      "parameter": "COF对Ni2+最大吸附容量",
      "value": "56.5",
      "unit": "mg/g",
      "pollutant": "",
      "material": "",
      "ph": null,
      "temperature": null,
      "conditions": "",
      "source": "literature",
      "ref_doi": "10.1016/j.cej.2020.127837",
      "patent_number": null,
      "standard_number": null,
      "source_file": "2021-Xiao-cof-adsorption-water-treatment-regeneration.pdf",
      "page": 7,
      "locator": "Section 3.2.3",
      "verification": "unverified",
      "confidence": 0.8
    },
    {
      "parameter": "Pb2+最佳去除率",
      "value": "96.31",
      "unit": "%",
      "pollutant": "",
      "material": "PDA/KA/Fe3O4",
      "ph": null,
      "temperature": null,
      "conditions": "adsorbent 5mg, pH 6, time 5h, C0=4mg/L, 30°C",
      "source": "patent",
      "ref_doi": null,
      "patent_number": "CN113244898A",
      "standard_number": null,
      "source_file": "2021-CN113244898A-polydopamine-kaolin-lead.pdf",
      "page": 1,
      "locator": "摘要",
      "verification": "unverified",
      "confidence": 0.8
    },
    {
      "parameter": "初始浓度对吸附容量与去除率的影响",
      "value": "C0 4-70 mg/L; Qe迅速升高，C0>30 mg/L后达饱和；Re明显降低",
      "unit": null,
      "pollutant": "",
      "material": "",
      "ph": null,
      "temperature": null,
      "conditions": "",
      "source": "patent",
      "ref_doi": null,
      "patent_number": "CN113244898A",
      "standard_number": null,
      "source_file": "2021-CN113244898A-polydopamine-kaolin-lead.pdf",
      "page": 10,
      "locator": "应用实施例3",
      "verification": "unverified",
      "confidence": 0.8
    },
    {
      "parameter": "吸附剂剂量对去除率的影响",
      "value": "1-9 mg/10mL; 5mg时Re最大95.68%，继续增加剂量Re基本不变",
      "unit": null,
      "pollutant": "",
      "material": "",
      "ph": null,
      "temperature": null,
      "conditions": "",
      "source": "patent",
      "ref_doi": null,
      "patent_number": "CN113244898A",
      "standard_number": null,
      "source_file": "2021-CN113244898A-polydopamine-kaolin-lead.pdf",
      "page": 10,
      "locator": "应用实施例4",
      "verification": "unverified",
      "confidence": 0.8
    },
    {
      "parameter": "Gd(III)最大吸附容量",
      "value": "150.86",
      "unit": "mg/g",
      "pollutant": "",
      "material": "MWCNT-PDA-CS-GO-I（印迹气凝胶）",
      "ph": null,
      "temperature": null,
      "conditions": "pH 7.0",
      "source": "literature",
      "ref_doi": "10.1016/j.jhazmat.2020.124347",
      "patent_number": null,
      "standard_number": null,
      "source_file": "2021-Zhang-chitosan-aerogel-heavy-metal-rare-earth.pdf",
      "page": 1,
      "locator": "Abstract",
      "verification": "unverified",
      "confidence": 0.8
    },
    {
      "parameter": "Cu²⁺最大吸附容量",
      "value": "434.8",
      "unit": "mg/g",
      "pollutant": "",
      "material": "MCC10 (MCC-PDA-PEI/CS-PDA-PEI)",
      "ph": 5.5,
      "temperature": "25°C",
      "conditions": "",
      "source": "literature",
      "ref_doi": "10.1016/j.jhazmat.2022.129112",
      "patent_number": null,
      "standard_number": null,
      "source_file": "2022-Godiya-chitosan-cellulose-hydrogel-heavy-metal-adsorption.pdf",
      "page": 1,
      "locator": "Abstract",
      "verification": "unverified",
      "confidence": 0.8
    },
    {
      "parameter": "未改性MCC/CS吸附容量对比",
      "value": "Cu²⁺ 158.7; Zn²⁺ 161.2; Ni²⁺ 172.4 mg/g",
      "unit": "mg/g",
      "pollutant": "",
      "material": "未改性MCC/CS",
      "ph": null,
      "temperature": null,
      "conditions": "",
      "source": "literature",
      "ref_doi": "10.1016/j.jhazmat.2022.129112",
      "patent_number": null,
      "standard_number": null,
      "source_file": "2022-Godiya-chitosan-cellulose-hydrogel-heavy-metal-adsorption.pdf",
      "page": 5,
      "locator": "Section 3.3",
      "verification": "unverified",
      "confidence": 0.8
    },
    {
      "parameter": "Cr(VI)最大吸附容量 Qm (Langmuir)",
      "value": "456.62",
      "unit": "mg/g",
      "pollutant": "Cr(VI)",
      "material": "CNF-TA-PMMT-PEI",
      "ph": 3,
      "temperature": null,
      "conditions": "",
      "source": "literature",
      "ref_doi": "10.1016/j.seppur.2024.127979",
      "patent_number": null,
      "standard_number": null,
      "source_file": "2024-Yuan-tannic-acid-cellulose-aerogel-heavy-metal-chromium.pdf",
      "page": 1,
      "locator": "Abstract",
      "verification": "unverified",
      "confidence": 0.8
    },
    {
      "parameter": "Cu(II)最大吸附容量 Qm (Langmuir)",
      "value": "289.86",
      "unit": "mg/g",
      "pollutant": "Cu(II)",
      "material": "CNF-TA-PMMT-PEI",
      "ph": 6,
      "temperature": null,
      "conditions": "",
      "source": "literature",
      "ref_doi": "10.1016/j.seppur.2024.127979",
      "patent_number": null,
      "standard_number": null,
      "source_file": "2024-Yuan-tannic-acid-cellulose-aerogel-heavy-metal-chromium.pdf",
      "page": 1,
      "locator": "Abstract",
      "verification": "unverified",
      "confidence": 0.8
    },
    {
      "parameter": "Congo red (CR)最大吸附容量 Qm (Langmuir)",
      "value": "3429.23",
      "unit": "mg/g",
      "pollutant": "Congo red (CR)",
      "material": "CNF-TA-PMMT-PEI",
      "ph": 3,
      "temperature": null,
      "conditions": "",
      "source": "literature",
      "ref_doi": "10.1016/j.seppur.2024.127979",
      "patent_number": null,
      "standard_number": null,
      "source_file": "2024-Yuan-tannic-acid-cellulose-aerogel-heavy-metal-chromium.pdf",
      "page": 1,
      "locator": "Abstract",
      "verification": "unverified",
      "confidence": 0.8
    },
    {
      "parameter": "H-PDA-SO最大吸附容量(298K/摘要)",
      "value": "96.5",
      "unit": "mg/g",
      "pollutant": "U(VI)",
      "material": "",
      "ph": null,
      "temperature": "25°C室温",
      "conditions": "",
      "source": "patent",
      "ref_doi": null,
      "patent_number": "CN114570339A",
      "standard_number": null,
      "source_file": "2022-CN114570339A-polydopamine-uranium-adsorbent.pdf",
      "page": 1,
      "locator": "摘要",
      "verification": "unverified",
      "confidence": 0.8
    },
    {
      "parameter": "H-PDA-SO最大吸附容量(298K/实施例)",
      "value": "103",
      "unit": "mg/g",
      "pollutant": "U(VI)",
      "material": "",
      "ph": null,
      "temperature": "25°C室温",
      "conditions": "",
      "source": "patent",
      "ref_doi": null,
      "patent_number": "CN114570339A",
      "standard_number": null,
      "source_file": "2022-CN114570339A-polydopamine-uranium-adsorbent.pdf",
      "page": 4,
      "locator": "有益效果(2)",
      "verification": "unverified",
      "confidence": 0.8
    },
    {
      "parameter": "H-PDA-SO最大吸附容量(288K)",
      "value": "81.25",
      "unit": "mg/g",
      "pollutant": "U(VI)",
      "material": "",
      "ph": null,
      "temperature": "288K (15°C)",
      "conditions": "",
      "source": "patent",
      "ref_doi": null,
      "patent_number": "CN114570339A",
      "standard_number": null,
      "source_file": "2022-CN114570339A-polydopamine-uranium-adsorbent.pdf",
      "page": 7,
      "locator": "实施例10, 图6",
      "verification": "unverified",
      "confidence": 0.8
    },
    {
      "parameter": "H-PDA-SO最大吸附容量(308K)",
      "value": "132.25",
      "unit": "mg/g",
      "pollutant": "U(VI)",
      "material": "",
      "ph": null,
      "temperature": "308K (35°C)",
      "conditions": "",
      "source": "patent",
      "ref_doi": null,
      "patent_number": "CN114570339A",
      "standard_number": null,
      "source_file": "2022-CN114570339A-polydopamine-uranium-adsorbent.pdf",
      "page": 7,
      "locator": "实施例10, 图6",
      "verification": "unverified",
      "confidence": 0.8
    },
    {
      "parameter": "H-PDA-SO在pH 6.0时的吸附容量",
      "value": "~38",
      "unit": "mg/g",
      "pollutant": "",
      "material": "H-PDA-SO",
      "ph": null,
      "temperature": null,
      "conditions": "",
      "source": "patent",
      "ref_doi": null,
      "patent_number": "CN114570339A",
      "standard_number": null,
      "source_file": "2022-CN114570339A-polydopamine-uranium-adsorbent.pdf",
      "page": 10,
      "locator": "图4b",
      "verification": "unverified",
      "confidence": 0.8
    },
    {
      "parameter": "H-PDA在pH 6.0时的吸附容量",
      "value": "~36",
      "unit": "mg/g",
      "pollutant": "",
      "material": "H-PDA",
      "ph": null,
      "temperature": null,
      "conditions": "",
      "source": "patent",
      "ref_doi": null,
      "patent_number": "CN114570339A",
      "standard_number": null,
      "source_file": "2022-CN114570339A-polydopamine-uranium-adsorbent.pdf",
      "page": 10,
      "locator": "图4a",
      "verification": "unverified",
      "confidence": 0.8
    },
    {
      "parameter": "H-PDA-SO对U(VI)吸附容量(图7估读)",
      "value": "~8.2",
      "unit": "mg/g",
      "pollutant": "",
      "material": "",
      "ph": null,
      "temperature": null,
      "conditions": "",
      "source": "patent",
      "ref_doi": null,
      "patent_number": "CN114570339A",
      "standard_number": null,
      "source_file": "2022-CN114570339A-polydopamine-uranium-adsorbent.pdf",
      "page": 12,
      "locator": "图7",
      "verification": "unverified",
      "confidence": 0.8
    },
    {
      "parameter": "Hg(II)最大吸附容量 qmax",
      "value": "51.73",
      "unit": "mg/g",
      "pollutant": "Hg(II)",
      "material": "HAp/Fe3O4/PDA",
      "ph": 6,
      "temperature": "25°C",
      "conditions": "",
      "source": "literature",
      "ref_doi": "10.1016/j.jece.2021.105709",
      "patent_number": null,
      "standard_number": null,
      "source_file": "2021-Foroutan-polydopamine-magnetic-iron-oxide-nickel-mercury.pdf",
      "page": 1,
      "locator": "Abstract",
      "verification": "unverified",
      "confidence": 0.8
    },
    {
      "parameter": "Co(II)最大吸附容量 qmax",
      "value": "49.32",
      "unit": "mg/g",
      "pollutant": "Co(II)",
      "material": "HAp/Fe3O4/PDA",
      "ph": 6,
      "temperature": "25°C",
      "conditions": "",
      "source": "literature",
      "ref_doi": "10.1016/j.jece.2021.105709",
      "patent_number": null,
      "standard_number": null,
      "source_file": "2021-Foroutan-polydopamine-magnetic-iron-oxide-nickel-mercury.pdf",
      "page": 1,
      "locator": "Abstract",
      "verification": "unverified",
      "confidence": 0.8
    },
    {
      "parameter": "Ni(II)最大吸附容量 qmax",
      "value": "48.09",
      "unit": "mg/g",
      "pollutant": "Ni(II)",
      "material": "HAp/Fe3O4/PDA",
      "ph": 6,
      "temperature": "25°C",
      "conditions": "",
      "source": "literature",
      "ref_doi": "10.1016/j.jece.2021.105709",
      "patent_number": null,
      "standard_number": null,
      "source_file": "2021-Foroutan-polydopamine-magnetic-iron-oxide-nickel-mercury.pdf",
      "page": 1,
      "locator": "Abstract",
      "verification": "unverified",
      "confidence": 0.8
    },
    {
      "parameter": "25°C时Hg(II)去除率",
      "value": "94.36",
      "unit": "%",
      "pollutant": "Hg(II)",
      "material": "HAp/Fe3O4/PDA",
      "ph": 6,
      "temperature": "25°C",
      "conditions": "",
      "source": "literature",
      "ref_doi": "10.1016/j.jece.2021.105709",
      "patent_number": null,
      "standard_number": null,
      "source_file": "2021-Foroutan-polydopamine-magnetic-iron-oxide-nickel-mercury.pdf",
      "page": 7,
      "locator": "Section 3.4 Temperature and thermodynamic study",
      "verification": "unverified",
      "confidence": 0.8
    },
    {
      "parameter": "25°C时Co(II)去除率",
      "value": "93.66",
      "unit": "%",
      "pollutant": "Co(II)",
      "material": "HAp/Fe3O4/PDA",
      "ph": 6,
      "temperature": "25°C",
      "conditions": "",
      "source": "literature",
      "ref_doi": "10.1016/j.jece.2021.105709",
      "patent_number": null,
      "standard_number": null,
      "source_file": "2021-Foroutan-polydopamine-magnetic-iron-oxide-nickel-mercury.pdf",
      "page": 7,
      "locator": "Section 3.4",
      "verification": "unverified",
      "confidence": 0.8
    },
    {
      "parameter": "25°C时Ni(II)去除率",
      "value": "92.36",
      "unit": "%",
      "pollutant": "Ni(II)",
      "material": "HAp/Fe3O4/PDA",
      "ph": 6,
      "temperature": "25°C",
      "conditions": "",
      "source": "literature",
      "ref_doi": "10.1016/j.jece.2021.105709",
      "patent_number": null,
      "standard_number": null,
      "source_file": "2021-Foroutan-polydopamine-magnetic-iron-oxide-nickel-mercury.pdf",
      "page": 7,
      "locator": "Section 3.4",
      "verification": "unverified",
      "confidence": 0.8
    },
    {
      "parameter": "50°C时Hg(II)去除率",
      "value": "90.14",
      "unit": "%",
      "pollutant": "Hg(II)",
      "material": "HAp/Fe3O4/PDA",
      "ph": 6,
      "temperature": "50°C",
      "conditions": "",
      "source": "literature",
      "ref_doi": "10.1016/j.jece.2021.105709",
      "patent_number": null,
      "standard_number": null,
      "source_file": "2021-Foroutan-polydopamine-magnetic-iron-oxide-nickel-mercury.pdf",
      "page": 7,
      "locator": "Section 3.4",
      "verification": "unverified",
      "confidence": 0.8
    },
    {
      "parameter": "50°C时Co(II)去除率",
      "value": "88.84",
      "unit": "%",
      "pollutant": "Co(II)",
      "material": "HAp/Fe3O4/PDA",
      "ph": 6,
      "temperature": "50°C",
      "conditions": "",
      "source": "literature",
      "ref_doi": "10.1016/j.jece.2021.105709",
      "patent_number": null,
      "standard_number": null,
      "source_file": "2021-Foroutan-polydopamine-magnetic-iron-oxide-nickel-mercury.pdf",
      "page": 7,
      "locator": "Section 3.4",
      "verification": "unverified",
      "confidence": 0.8
    },
    {
      "parameter": "50°C时Ni(II)去除率",
      "value": "87.46",
      "unit": "%",
      "pollutant": "Ni(II)",
      "material": "HAp/Fe3O4/PDA",
      "ph": 6,
      "temperature": "50°C",
      "conditions": "",
      "source": "literature",
      "ref_doi": "10.1016/j.jece.2021.105709",
      "patent_number": null,
      "standard_number": null,
      "source_file": "2021-Foroutan-polydopamine-magnetic-iron-oxide-nickel-mercury.pdf",
      "page": 7,
      "locator": "Section 3.4",
      "verification": "unverified",
      "confidence": 0.8
    },
    {
      "parameter": "吸附容量（pH 6时）",
      "value": "约0.33",
      "unit": "mmol/g",
      "pollutant": "Ge(IV)",
      "material": "Fe₃O₄@PDA-PEI",
      "ph": "6（最佳）",
      "temperature": null,
      "conditions": "",
      "source": "literature",
      "ref_doi": "10.13373/j.cnki.cjrm.XY21060036",
      "patent_number": null,
      "standard_number": null,
      "source_file": "2023-Xiang-polydopamine-amine-germanium-adsorption.pdf",
      "page": 7,
      "locator": "图8描述",
      "verification": "unverified",
      "confidence": 0.8
    },
    {
      "parameter": "PDA/DCS最大单层吸附量 qmax",
      "value": "1194.4",
      "unit": "mg/g",
      "pollutant": "Carmine (胭脂红)",
      "material": "",
      "ph": null,
      "temperature": null,
      "conditions": "",
      "source": "literature",
      "ref_doi": "10.13550/j.jxhg.20220633",
      "patent_number": null,
      "standard_number": null,
      "source_file": "2023-Jin-polydopamine-chitosan-carmine-adsorption.pdf",
      "page": 1,
      "locator": "摘要",
      "verification": "unverified",
      "confidence": 0.8
    }
  ],
  "mechanisms": [
    {
      "name": "Teflon AF 2400涂层PVDF膜VMD性能",
      "description": "超疏水表面151°，平均通量22 L/m²h，盐截留率99.99%，进料温度~60°C",
      "functional_groups": "",
      "source": "literature",
      "ref_doi": "10.3390/polym14245439",
      "verification": "unverified"
    },
    {
      "name": "疏水改性三大方法",
      "description": "表面涂层（浸涂/过滤涂覆）、表面接枝（化学/辐射/等离子体/光引发）、共混",
      "functional_groups": "",
      "source": "literature",
      "ref_doi": "10.3390/polym14245439",
      "verification": "unverified",
      "基本原理": "needs_review",
      "active_features": [
        {
          "type": "structural_feature",
          "name": "coating",
          "evidence": "Detected in mechanism: 疏水改性三大方法"
        }
      ]
    },
    {
      "name": "PVDF-co-HFP/POTS超疏水膜MD性能",
      "description": "通量27.94 kg/m²h，盐截留率100%（含SDS低表面张力表面活性剂的NaCl进料）",
      "functional_groups": "",
      "source": "literature",
      "ref_doi": "10.3390/polym14245439",
      "verification": "unverified"
    },
    {
      "name": "PVDF-co-HFP/F-POSS全疏水膜",
      "description": "乙醇中接触角128.2°，高盐进料+低表面张力物质中通量和盐截留率保持稳定",
      "functional_groups": "",
      "source": "literature",
      "ref_doi": "10.3390/polym14245439",
      "verification": "unverified"
    },
    {
      "name": "Cassie-Baxter方程与膜疏水性关系",
      "description": "接触角与膜表面粗糙度相关，粗糙度增加→气液接触面积增加→界面效应增强",
      "functional_groups": "",
      "source": "literature",
      "ref_doi": "10.3390/polym14245439",
      "verification": "unverified"
    },
    {
      "name": "P(VDF-co-CTFE) FOMA功能化超疏水膜",
      "description": "超疏水性，优异抗污染和抗润湿性能，DCMD几乎无通量下降",
      "functional_groups": "",
      "source": "literature",
      "ref_doi": "10.3390/polym14245439",
      "verification": "unverified"
    },
    {
      "name": "水滴'生长-跳跃'排液机制 Water droplet 'growing-jumping' discharge mechanism",
      "description": "两阶段机制：'生长'阶段(水滴在微腔中核化生长→Laplace压力梯度∇P~2σ/d_eq(1/R₁-1/R₂)驱动水滴变形自导向)→'跳跃'阶段(合并后表面能释放触发自发跳跃运动，低粘附力确保跳跃)",
      "functional_groups": "",
      "source": "literature",
      "ref_doi": "10.1016/j.seppur.2023.123547",
      "verification": "unverified",
      "基本原理": "needs_review"
    },
    {
      "name": "油滴捕获的'捕获-聚并-脱离'机制 Oil capture 'capture-coalescence-detachment' mechanism",
      "description": "三阶段机制：'捕获'(超疏水Al₂O₃突起作为油吸收器捕获微小油滴，不平衡力Fd=γ_oil(cosθ₁-cosθ₂)驱动)→'聚并'(被捕获油滴作为油储库，小油滴聚并成大油滴)→'脱离'(水下超疏油PDA/PET表面+Al₂O₃突起表面张力排斥大油滴)",
      "functional_groups": "",
      "source": "literature",
      "ref_doi": "10.1016/j.seppur.2023.123547",
      "verification": "unverified",
      "基本原理": "needs_review"
    },
    {
      "name": "制备方法概述(绿色制备/废弃PET再利用) Preparation method overview (green/waste PET reuse)",
      "description": "三步法：静电纺丝制备PET纤维膜→DA-HCl原位聚合PDA修饰→真空抽滤涂覆Al₂O₃突起；原料为废弃可口可乐PET瓶",
      "functional_groups": "",
      "source": "literature",
      "ref_doi": "10.1016/j.seppur.2023.123547",
      "verification": "unverified",
      "基本原理": "needs_review",
      "active_features": [
        {
          "type": "structural_feature",
          "name": "fiber structure",
          "evidence": "Detected in mechanism: 制备方法概述(绿色制备/废弃PET再利用) Preparation method overview "
        },
        {
          "type": "structural_feature",
          "name": "membrane",
          "evidence": "Detected in mechanism: 制备方法概述(绿色制备/废弃PET再利用) Preparation method overview "
        }
      ]
    },
    {
      "name": "特殊润湿性分类",
      "description": "超疏水/超亲油（'除油'型）和超亲水/水下超疏油（'除水'型）",
      "functional_groups": "",
      "source": "literature",
      "ref_doi": "10.1021/acsami.0c18794",
      "verification": "unverified",
      "基本原理": "needs_review"
    },
    {
      "name": "荷叶效应仿生原理",
      "description": "微纳复合结构+低表面能蜡质的协同效应产生超疏水性",
      "functional_groups": "",
      "source": "literature",
      "ref_doi": "10.1021/acsami.0c18794",
      "verification": "unverified",
      "基本原理": "needs_review",
      "active_features": [
        {
          "type": "structural_feature",
          "name": "micro-nano hierarchical structure",
          "evidence": "Detected in mechanism: 荷叶效应仿生原理"
        }
      ]
    },
    {
      "name": "荷叶上下表面润湿性差异",
      "description": "上表面超疏水，下表面超亲水/水下超疏油",
      "functional_groups": "",
      "source": "literature",
      "ref_doi": "10.1021/acsami.0c18794",
      "verification": "unverified",
      "基本原理": "needs_review"
    },
    {
      "name": "壁虎脚仿生特性",
      "description": "大量对齐刚毛产生的超疏水+高黏附特性（范德华力）",
      "functional_groups": "",
      "source": "literature",
      "ref_doi": "10.1021/acsami.0c18794",
      "verification": "unverified",
      "基本原理": "needs_review"
    },
    {
      "name": "玫瑰花瓣高黏附超疏水",
      "description": "微乳突阵列结构产生高黏附超疏水性",
      "functional_groups": "",
      "source": "literature",
      "ref_doi": "10.1021/acsami.0c18794",
      "verification": "unverified",
      "基本原理": "needs_review"
    },
    {
      "name": "浸涂法制备超疏水表面 — THF/水比例优化",
      "description": "THF:Water = 3:7 时 WCA 达到 155.0 ± 0.6°",
      "functional_groups": "",
      "source": "literature",
      "ref_doi": "10.1021/acsami.0c18794",
      "verification": "unverified"
    },
    {
      "name": "溶胶-凝胶法制备超疏水纺织品耐久性",
      "description": "18h超声、600次磨损、96次洗涤后仍保持超疏水性",
      "functional_groups": "",
      "source": "literature",
      "ref_doi": "10.1021/acsami.0c18794",
      "verification": "unverified",
      "基本原理": "needs_review"
    },
    {
      "name": "Table 1 — 超疏水/超亲油材料制备技术汇总",
      "description": "13种材料体系，效率90%~99.9%",
      "functional_groups": "",
      "source": "literature",
      "ref_doi": "10.1021/acsami.0c18794",
      "verification": "unverified",
      "基本原理": "needs_review"
    },
    {
      "name": "TiO2光催化降解机理",
      "description": "UV照射下TiO2价带电子跃迁至导带，产生电子-空穴对，通过O₂→O₂⁻和H₂O→OH·自由基降解油污染物为CO₂和H₂O",
      "functional_groups": "",
      "source": "literature",
      "ref_doi": "10.1021/acsami.0c18794",
      "verification": "unverified",
      "基本原理": "needs_review"
    },
    {
      "name": "CeO2纳米粒子超疏水光催化膜",
      "description": "分离效率 99%",
      "functional_groups": "",
      "source": "literature",
      "ref_doi": "10.1021/acsami.0c18794",
      "verification": "unverified"
    },
    {
      "name": "pH响应PDMS-bP4VP电纺膜",
      "description": "pH 7超疏水，pH 4超亲水，可切换油/水分离",
      "functional_groups": "",
      "source": "literature",
      "ref_doi": "10.1021/acsami.0c18794",
      "verification": "unverified",
      "基本原理": "needs_review",
      "active_features": [
        {
          "type": "structural_feature",
          "name": "membrane",
          "evidence": "Detected in mechanism: pH响应PDMS-bP4VP电纺膜"
        }
      ]
    },
    {
      "name": "双刺激UV+pH可切换润湿性",
      "description": "单独UV或pH → 疏水；UV+pH协同 → 亲水",
      "functional_groups": "",
      "source": "literature",
      "ref_doi": "10.1021/acsami.0c18794",
      "verification": "unverified",
      "基本原理": "needs_review"
    },
    {
      "name": "荷叶超疏水仿生机制",
      "description": "低表面能蜡质层+乳突状粗糙结构协同产生超疏水性",
      "functional_groups": "",
      "source": "literature",
      "ref_doi": "10.16490/j.cnki.issn.1001-3660.2023.02.015",
      "verification": "unverified",
      "基本原理": "needs_review"
    },
    {
      "name": "超浸润膜分离乳化油的双重机理",
      "description": "筛分效应（膜孔径<乳液尺寸）+ 界面破乳选择性分离",
      "functional_groups": "",
      "source": "literature",
      "ref_doi": "10.16490/j.cnki.issn.1001-3660.2023.02.015",
      "verification": "unverified",
      "基本原理": "needs_review",
      "active_features": [
        {
          "type": "structural_feature",
          "name": "membrane",
          "evidence": "Detected in mechanism: 超浸润膜分离乳化油的双重机理"
        }
      ]
    },
    {
      "name": "超疏水/超亲油膜分离W/O乳液机理",
      "description": "油滴被挤压进入微孔→乳化剂脱离→大油滴聚集渗透；水滴被超疏水膜截留",
      "functional_groups": "",
      "source": "literature",
      "ref_doi": "10.16490/j.cnki.issn.1001-3660.2023.02.015",
      "verification": "unverified",
      "基本原理": "needs_review",
      "active_features": [
        {
          "type": "structural_feature",
          "name": "membrane",
          "evidence": "Detected in mechanism: 超疏水/超亲油膜分离W/O乳液机理"
        }
      ]
    },
    {
      "name": "超亲水/水下超疏油膜分离O/W乳液机理",
      "description": "膜表面形成水膜作为屏蔽层→阻碍油扩散和渗透→重力驱动下选择性透过水",
      "functional_groups": "",
      "source": "literature",
      "ref_doi": "10.16490/j.cnki.issn.1001-3660.2023.02.015",
      "verification": "unverified",
      "基本原理": "needs_review",
      "active_features": [
        {
          "type": "structural_feature",
          "name": "membrane",
          "evidence": "Detected in mechanism: 超亲水/水下超疏油膜分离O/W乳液机理"
        }
      ]
    },
    {
      "name": "TiO₂纳米线/不锈钢网超疏水膜",
      "description": "50次循环后仍保持超疏水性；24h强酸碱或有机溶剂浸泡后分离效率仍达99%",
      "functional_groups": "",
      "source": "literature",
      "ref_doi": "10.16490/j.cnki.issn.1001-3660.2023.02.015",
      "verification": "unverified"
    },
    {
      "name": "PVDF/PDMS超疏水纳米纤维膜",
      "description": "渗透系数35751 L/(m²·h)，分离效率99.6%，可去除>150nm水滴",
      "functional_groups": "",
      "source": "literature",
      "ref_doi": "10.16490/j.cnki.issn.1001-3660.2023.02.015",
      "verification": "unverified"
    },
    {
      "name": "F-SiO₂/PVDF-P-SiO₂/PVDF Janus膜",
      "description": "氟化后WCA 157.7°（超疏水），等离子刻蚀后水下油CA 150.8°（水下超疏油），通量6800 L/(m²·h)以上，分离效率~99%",
      "functional_groups": "",
      "source": "literature",
      "ref_doi": "10.16490/j.cnki.issn.1001-3660.2023.02.015",
      "verification": "unverified"
    },
    {
      "name": "pH响应PMMA-b-P4VP智能纤维膜",
      "description": "初始WCA 152°（超疏水/超亲油），碱性条件下转为水下超疏油",
      "functional_groups": "",
      "source": "literature",
      "ref_doi": "10.16490/j.cnki.issn.1001-3660.2023.02.015",
      "verification": "unverified"
    },
    {
      "name": "热响应PNIPAAm改性尼龙膜",
      "description": "25°C超亲水/水下超疏油（分离O/W乳液效率>98%），45°C超疏水（可分离16种稳定油水乳液）",
      "functional_groups": "",
      "source": "literature",
      "ref_doi": "10.16490/j.cnki.issn.1001-3660.2023.02.015",
      "verification": "unverified",
      "基本原理": "needs_review",
      "active_features": [
        {
          "type": "structural_feature",
          "name": "membrane",
          "evidence": "Detected in mechanism: 热响应PNIPAAm改性尼龙膜"
        }
      ]
    },
    {
      "name": "超浸润膜四大类型分类",
      "description": "超疏水-超亲油膜、超亲水-水下超疏油膜、Janus膜、Smart膜",
      "functional_groups": "",
      "source": "literature",
      "ref_doi": "10.16490/j.cnki.issn.1001-3660.2023.02.015",
      "verification": "unverified",
      "基本原理": "needs_review",
      "active_features": [
        {
          "type": "structural_feature",
          "name": "membrane",
          "evidence": "Detected in mechanism: 超浸润膜四大类型分类"
        }
      ]
    },
    {
      "name": "超疏水抗菌表面'双重保险'原理",
      "description": "疏水材料减少细菌黏附+抗菌材料主动杀菌，实现长效抗菌",
      "functional_groups": "",
      "source": "literature",
      "ref_doi": "10.13550/j.jxhg.20201035",
      "verification": "unverified",
      "基本原理": "needs_review"
    },
    {
      "name": "超疏水抗菌表面分类体系",
      "description": "三类：无机、有机、无机-有机",
      "functional_groups": "",
      "source": "literature",
      "ref_doi": "10.13550/j.jxhg.20201035",
      "verification": "unverified",
      "基本原理": "needs_review"
    },
    {
      "name": "铜基超疏水抗菌表面 — 花瓣状Cu2O",
      "description": "WCA 154°，对大肠杆菌抗菌效果较好",
      "functional_groups": "",
      "source": "literature",
      "ref_doi": "10.13550/j.jxhg.20201035",
      "verification": "unverified"
    },
    {
      "name": "铜纳米粒子超疏水抗菌表面",
      "description": "WCA 164°，对革兰氏阴性/阳性菌均有抗菌活性",
      "functional_groups": "",
      "source": "literature",
      "ref_doi": "10.13550/j.jxhg.20201035",
      "verification": "unverified"
    },
    {
      "name": "CuO/SiO2透明超疏水涂层",
      "description": "300~2500 nm范围内透光率96.6%",
      "functional_groups": "",
      "source": "literature",
      "ref_doi": "10.13550/j.jxhg.20201035",
      "verification": "unverified",
      "基本原理": "needs_review",
      "active_features": [
        {
          "type": "structural_feature",
          "name": "coating",
          "evidence": "Detected in mechanism: CuO/SiO2透明超疏水涂层"
        }
      ]
    },
    {
      "name": "纳米Ag棉织物超疏水抗菌",
      "description": "WCA 148.7°，良好抗菌性能",
      "functional_groups": "",
      "source": "literature",
      "ref_doi": "10.13550/j.jxhg.20201035",
      "verification": "unverified"
    },
    {
      "name": "中空多孔碳球封装纳米Ag超疏水抗菌",
      "description": "WCA 160.6°，大肠杆菌抑菌率96%，金黄色葡萄球菌抑菌率83%",
      "functional_groups": "",
      "source": "literature",
      "ref_doi": "10.13550/j.jxhg.20201035",
      "verification": "unverified"
    },
    {
      "name": "含氟季铵盐抗菌机理",
      "description": "C-F键能497 kJ/mol，全氟烷基协同抗菌基团向表面迁移实现高效抗菌",
      "functional_groups": "",
      "source": "literature",
      "ref_doi": "10.13550/j.jxhg.20201035",
      "verification": "unverified",
      "基本原理": "needs_review",
      "active_features": [
        {
          "type": "functional_group",
          "name": "quaternary ammonium",
          "evidence": "Detected in mechanism: 含氟季铵盐抗菌机理"
        }
      ]
    },
    {
      "name": "纳米Ag/硅烷棉织物超疏水抗菌",
      "description": "WCA 153°±2°，优异抗菌性能",
      "functional_groups": "",
      "source": "literature",
      "ref_doi": "10.13550/j.jxhg.20201035",
      "verification": "unverified"
    },
    {
      "name": "树枝状纳米银超疏水表面",
      "description": "WCA >150°，较好抗菌性",
      "functional_groups": "",
      "source": "literature",
      "ref_doi": "10.13550/j.jxhg.20201035",
      "verification": "unverified"
    },
    {
      "name": "Cu纳米线/PDMS超疏水表面",
      "description": "拉伸、扭曲、砂纸磨损下仍具有超疏水性",
      "functional_groups": "",
      "source": "literature",
      "ref_doi": null,
      "verification": "unverified",
      "基本原理": "needs_review"
    },
    {
      "name": "ZIF-8/PVDF超疏水抗菌涂层",
      "description": "WCA 160°，对大肠杆菌有良好抗菌活性",
      "functional_groups": "",
      "source": "literature",
      "ref_doi": "10.13550/j.jxhg.20201035",
      "verification": "unverified"
    },
    {
      "name": "pH响应型超疏水抗菌棉织物",
      "description": "杀菌率>80%",
      "functional_groups": "",
      "source": "literature",
      "ref_doi": "10.13550/j.jxhg.20201035",
      "verification": "unverified",
      "基本原理": "needs_review"
    },
    {
      "name": "超疏水医用纱布",
      "description": "WCA 158°，对金黄色葡萄球菌和大肠杆菌抗菌作用显著",
      "functional_groups": "",
      "source": "literature",
      "ref_doi": "10.13550/j.jxhg.20201035",
      "verification": "unverified"
    },
    {
      "name": "多巴胺黏附固定无机抗菌剂策略",
      "description": "多巴胺直接黏附固定无机抗菌剂可简化超疏水表面制备过程",
      "functional_groups": "",
      "source": "literature",
      "ref_doi": "10.13550/j.jxhg.20201035",
      "verification": "unverified",
      "基本原理": "needs_review"
    },
    {
      "name": "未来发展方向：多功能化智能化",
      "description": "阻燃+超疏水+抗菌、导电+超疏水+抗菌、自修复+超疏水、响应性+超疏水+抗菌",
      "functional_groups": "",
      "source": "literature",
      "ref_doi": "10.13550/j.jxhg.20201035",
