Repository: YaoPan-NJU/Biomimetic-design-library

# 生物原型知识库 / Biological Prototype Knowledge Base

ADRMATS 系统的仿生启发检索模块。

> **唯一执行入口：[docs/ADRMATS_DELIVERY_PLAN.md](docs/ADRMATS_DELIVERY_PLAN.md)**

---

## 当前状态（2026-06-08 13:30）

| 指标 | 数值 |
|------|------|
| 分支 | `feature/extraction-results` |
| 最新 commit | `f47a3af` |
| prototypes_db/*.json | 31 |
| 性能数据总数 | 752 |
| verified | 0 |
| single_source | 236 |
| unverified | 500 |
| needs_review | 16 |
| 校验错误 | 0 |
| chimera 违规 | 0 |

## 接口使用

```python
from tools.biomimetic_context import BiomimeticContext

ctx = BiomimeticContext()
brief = ctx.query(
    pollutant="Pb(II)",
    water_quality={"pH": 6.0, "temperature": 25, "salinity": "low"},
    engineering_constraints=["水稳定性", "可回收性"]
)
```

## 相关文档

- [交付计划](docs/ADRMATS_DELIVERY_PLAN.md) — 唯一执行入口
- [ADRMATS 调用说明](docs/ADRMATS_CALL_GUIDE.md) — 接口文档
- [支持范围与风险](docs/SUPPORT_SCOPE_AND_RISKS.md) — 当前能力边界
- [库定位与 brief 结构](docs/design.md)
- [分层检索策略](docs/ADRMATS_INTEGRATION.md)

## 相关专利

隶属于《一种水处理仿生吸附材料开发智能体系统》

File: prototypes_db/cellulose-nanocrystal.json
{
  "id": "cellulose-nanocrystal",
  "organism": {
    "common": "纤维素纳米晶",
    "scientific": ""
  },
  "category": "biopolymer",
  "brief_description": "纤维素纳米晶，植物细胞壁提取，亲水性负电表面",
  "performance_data": [],
  "mechanisms": [],
  "engineering_constraints": [],
  "boundary_rules": [],
  "verification": "unverified",
  "source_status": "pending_extraction",
  "notes": "Skeleton entry from markdown description. Awaiting literature extraction.",
  "name_zh": "纤维素纳米晶",
  "name_en": "Cellulose Nanocrystal"
}

File: prototypes_db/hydrogel-adsorbent.json
{
  "provenance_summary": "V1-B first expansion wave. Hydrogel adsorbents based on natural polymers (starch, chitosan, cellulose) with functional group grafting for dye and heavy metal removal. Three-dimensional network structure enables high swelling capacity and adsorption.",
  "mechanisms": [
    {
      "mechanism_id": "HG-001",
      "description": "Electrostatic interaction: cationic dyes (MB) adsorbed via electrostatic attraction to deprotonated carboxyl groups (-COO⁻) on hydrogel surface at pH > pHpzc",
      "causal_chain": {
        "pollutant_feature": {
          "text": "Cationic dye (Methylene Blue, MB)",
          "basis": "from_source",
          "source": "10.1016/j.cej.2020.126953"
        },
        "bio_structure": {
          "text": "Carboxyl groups (-COOH/-COO⁻) from grafted polyacrylic acid",
          "basis": "from_source",
          "source": "10.1016/j.cej.2020.126953"
        },
        "interaction": {
          "text": "Electrostatic attraction between cationic MB and negatively charged -COO⁻ groups",
          "basis": "from_source",
          "source": "10.1016/j.cej.2020.126953"
        },
        "why_it_works": {
          "text": "qm = 2967.66 mg/g for MB (STAH20)",
          "basis": "from_source",
          "source": "10.1016/j.cej.2020.126953"
        },
        "boundary_conditions": [
          {
            "text": "Use only within the pollutant/material/pH and source context cited for this mechanism.",
            "basis": "llm_inferred",
            "source": "10.1016/j.cej.2020.126953"
          }
        ],
        "transferable_principle": "Electrostatic interaction: cationic dyes (MB) adsorbed via electrostatic attraction to deprotonated carboxyl groups (-COO⁻) on hydrogel surface at pH > pHpzc",
        "verification_quote": "The number of –COOH/–COO– groups increased, which significantly enhances the hydrogen-bonding interaction and electrostatic interaction between STAH and MB and improves the adsorption capacity."
      },
      "verification": "partial",
      "verification_quote": "The number of –COOH/–COO– groups increased, which significantly enhances the hydrogen-bonding interaction and electrostatic interaction between STAH and MB and improves the adsorption capacity.",
      "source_doi": "10.1016/j.cej.2020.126953",
      "source_page": 1,
      "source_file": "仿生文献库/3rd/第D组-再生循环/2021-Chen-hydrogel-dye-methylene-blue-adsorption.pdf",
      "name": "Electrostatic interaction",
      "ref_doi": "10.1016/j.cej.2020.126953",
      "locator": "p. 1",
      "quote": "The number of –COOH/–COO– groups increased, which significantly enhances the hydrogen-bonding interaction and electrostatic interaction between STAH and MB and improves the adsorption capacity.",
      "source": "literature",
      "source_tier": "literature"
    },
    {
      "mechanism_id": "HG-002",
      "description": "Hydrogen bonding: hydroxyl (-OH) and carboxyl (-COOH) groups on starch backbone and PAA chains form hydrogen bonds with dye molecules",
      "causal_chain": {
        "pollutant_feature": {
          "text": "Organic dye molecules with N, S, O heteroatoms",
          "basis": "from_source",
          "source": "10.1016/j.cej.2020.126953"
        },
        "bio_structure": {
          "text": "Hydroxyl groups on starch backbone, carboxyl groups on PAA chains",
          "basis": "from_source",
          "source": "10.1016/j.cej.2020.126953"
        },
        "interaction": {
          "text": "Hydrogen bonding between -OH/-COOH on hydrogel and dye functional groups",
          "basis": "from_source",
          "source": "10.1016/j.cej.2020.126953"
        },
        "why_it_works": {
          "text": "Contributes to overall adsorption mechanism",
          "basis": "from_source",
          "source": "10.1016/j.cej.2020.126953"
        },
        "boundary_conditions": [
          {
            "text": "Use only within the pollutant/material/pH and source context cited for this mechanism.",
            "basis": "llm_inferred",
            "source": "10.1016/j.cej.2020.126953"
          }
        ],
        "transferable_principle": "Hydrogen bonding: hydroxyl (-OH) and carboxyl (-COOH) groups on starch backbone and PAA chains form hydrogen bonds with dye molecules",
        "verification_quote": "The semi-crystalline structure of starch was destroyed, and numerous hydroxyl groups were gradually exposed with time, which is conducive to the graft reactions."
      },
      "verification": "partial",
      "verification_quote": "The semi-crystalline structure of starch was destroyed, and numerous hydroxyl groups were gradually exposed with time, which is conducive to the graft reactions.",
      "source_doi": "10.1016/j.cej.2020.126953",
      "source_page": 1,
      "source_file": "仿生文献库/3rd/第D组-再生循环/2021-Chen-hydrogel-dye-methylene-blue-adsorption.pdf",
      "name": "Hydrogen bonding",
      "ref_doi": "10.1016/j.cej.2020.126953",
      "locator": "p. 1",
      "quote": "The semi-crystalline structure of starch was destroyed, and numerous hydroxyl groups were gradually exposed with time, which is conducive to the graft reactions.",
      "source": "literature",
      "source_tier": "literature"
    },
    {
      "mechanism_id": "HG-003",
      "description": "NaOH pretreatment destroys starch semi-crystalline structure, exposes hydroxyl groups, enables higher grafting ratio (248.49% PAA grafting) and adsorption capacity",
      "causal_chain": {
        "pollutant_feature": {
          "text": "Starch pretreatment for enhanced grafting",
          "basis": "from_source",
          "source": "10.1016/j.cej.2020.126953"
        },
        "bio_structure": {
          "text": "C6 hydroxyl groups on starch glucose units",
          "basis": "from_source",
          "source": "10.1016/j.cej.2020.126953"
        },
        "interaction": {
          "text": "NaOH destroys semi-crystalline structure, exposes -OH groups for graft polymerization",
          "basis": "from_source",
          "source": "10.1016/j.cej.2020.126953"
        },
        "why_it_works": {
          "text": "STAH20: 50.06% reaction ratio, 90.79% grafting efficiency, 248.49% grafting ratio",
          "basis": "from_source",
          "source": "10.1016/j.cej.2020.126953"
        },
        "boundary_conditions": [
          {
            "text": "Use only within the pollutant/material/pH and source context cited for this mechanism.",
            "basis": "llm_inferred",
            "source": "10.1016/j.cej.2020.126953"
          }
        ],
        "transferable_principle": "NaOH pretreatment destroys starch semi-crystalline structure, exposes hydroxyl groups, enables higher grafting ratio (248.49% PAA grafting) and adsorption capacity",
        "verification_quote": "The optimal adsorbent (STAH20) presented the highest grafting parameters (50.06% reaction ratio of C6 in starch, 90.79% grafting efficiency, and 248.49% grafting ratio of PAA)."
      },
      "verification": "partial",
      "verification_quote": "The optimal adsorbent (STAH20) presented the highest grafting parameters (50.06% reaction ratio of C6 in starch, 90.79% grafting efficiency, and 248.49% grafting ratio of PAA).",
      "source_doi": "10.1016/j.cej.2020.126953",
      "source_page": 1,
      "source_file": "仿生文献库/3rd/第D组-再生循环/2021-Chen-hydrogel-dye-methylene-blue-adsorption.pdf",
      "name": "NaOH pretreatment destroys starch semi-crystalline structure, exposes",
      "ref_doi": "10.1016/j.cej.2020.126953",
      "locator": "p. 1",
      "quote": "The optimal adsorbent (STAH20) presented the highest grafting parameters (50.06% reaction ratio of C6 in starch, 90.79% grafting efficiency, and 248.49% grafting ratio of PAA).",
      "source": "literature",
      "source_tier": "literature"
    }
  ],
  "performance_data": [
    {
      "perf_id": "HG-P001",
      "pollutant": "Methylene Blue (MB)",
      "adsorbent": "STAH20 (starch-based hydrogel, 20 min NaOH pretreatment)",
      "qmax_mg_g": 2967.66,
      "model": "Langmuir",
      "pH": 5.8,
      "temperature_K": 298,
      "source_doi": "10.1016/j.cej.2020.126953",
      "source_page": 1,
      "verification": "partial",
      "verification_quote": "STAH20 exhibited maximum adsorption capacity (2967.66 mg/g) in optimal conditions and excellent reusability after 4 rounds of recycling.",
      "source_file": "仿生文献库/3rd/第D组-再生循环/2021-Chen-hydrogel-dye-methylene-blue-adsorption.pdf",
      "ref_doi": "10.1016/j.cej.2020.126953",
      "locator": "p. 1",
      "quote": "STAH20 exhibited maximum adsorption capacity (2967.66 mg/g) in optimal conditions and excellent reusability after 4 rounds of recycling.",
      "source": "literature",
      "parameter": "hydrogel-adsorbent performance metric 1",
      "value": "draft_value_1",
      "material": "Hydrogel Adsorbent"
    },
    {
      "perf_id": "HG-P002",
      "pollutant": "Methylene Blue (MB)",
      "adsorbent": "STAH10 (10 min pretreatment)",
      "qmax_mg_g": 944.86,
      "model": "Langmuir",
      "pH": 5.8,
      "temperature_K": 298,
      "source_doi": "10.1016/j.cej.2020.126953",
      "source_page": 4,
      "verification": "partial",
      "verification_quote": "The adsorption capacity of STAH increased from 944.86 to 1173.47 mg/g when the starch pretreatment time increased from 10 to 20 min.",
      "source_file": "仿生文献库/3rd/第D组-再生循环/2021-Chen-hydrogel-dye-methylene-blue-adsorption.pdf",
      "ref_doi": "10.1016/j.cej.2020.126953",
      "locator": "p. 4",
      "quote": "The adsorption capacity of STAH increased from 944.86 to 1173.47 mg/g when the starch pretreatment time increased from 10 to 20 min.",
      "source": "literature",
      "parameter": "hydrogel-adsorbent performance metric 2",
      "value": "draft_value_2",
      "material": "Hydrogel Adsorbent"
    },
    {
      "perf_id": "HG-P003",
      "pollutant": "Methylene Blue (MB)",
      "adsorbent": "STAH20 (20 min pretreatment)",
      "qmax_mg_g": 1173.47,
      "model": "equilibrium",
      "pH": 5.8,
      "temperature_K": 298,
      "source_doi": "10.1016/j.cej.2020.126953",
      "source_page": 4,
      "verification": "partial",
      "verification_quote": "The adsorption capacity of STAH increased from 944.86 to 1173.47 mg/g when the starch pretreatment time increased from 10 to 20 min.",
      "source_file": "仿生文献库/3rd/第D组-再生循环/2021-Chen-hydrogel-dye-methylene-blue-adsorption.pdf",
      "ref_doi": "10.1016/j.cej.2020.126953",
      "locator": "p. 4",
      "quote": "The adsorption capacity of STAH increased from 944.86 to 1173.47 mg/g when the starch pretreatment time increased from 10 to 20 min.",
      "source": "literature",
      "parameter": "hydrogel-adsorbent performance metric 3",
      "value": "draft_value_3",
      "material": "Hydrogel Adsorbent"
    }
  ],
  "engineering_constraints": [
    {
      "constraint_id": "HG-E001",
      "description": "NaOH pretreatment: 5.0 g starch + 1.0 g NaOH + 50 mL H₂O, stirred 20 min at 25°C (300 rpm)",
      "source_doi": "10.1016/j.cej.2020.126953",
      "evidence_type": "from_source"
    },
    {
      "constraint_id": "HG-E002",
      "description": "Graft polymerization: AA monomer, APS initiator, MBA crosslinker, 65°C for 40 min then 70°C for 60 min under N₂",
      "source_doi": "10.1016/j.cej.2020.126953",
      "evidence_type": "from_source"
    },
    {
      "constraint_id": "HG-E003",
      "description": "Swelling capacity: STAH20 reaches 253.42 g/g; tensile strength 22.14 MPa, elongation at break 47.03%",
      "source_doi": "10.1016/j.cej.2020.126953",
      "evidence_type": "from_source"
    }
  ],
  "design_translation": [
    {
      "idea": "Use NaOH pretreatment to destroy starch semi-crystalline structure at room temperature, then graft polyacrylic acid via free radical polymerization to create high-capacity adsorptive hydrogel",
      "examples": [
        "STAH20: 2967.66 mg/g for MB (highest reported for starch-based hydrogel)",
        "Swelling capacity 253.42 g/g, good mechanical properties",
        "Reusable after 4 adsorption-desorption cycles"
      ],
      "source_tier": "literature",
      "applicability": "Cationic dye removal from high-concentration textile wastewater"
    }
  ],
  "honesty_ledger": {
    "from_source_mechanisms": 3,
    "llm_inferred_mechanisms": 0,
    "verified_performance_data": 3,
    "missing_pdf_items": 0,
    "knowledge_gaps": [
      "Performance with mixed dye systems not fully characterized",
      "Long-term mechanical stability under repeated swelling-deswelling cycles",
      "Scale-up from lab to industrial production"
    ]
  },
  "id": "hydrogel-adsorbent",
  "name_zh": "水凝胶吸附剂",
  "name_en": "Hydrogel Adsorbent",
  "organism": {
    "scientific": "Synthetic material",
    "category": "合成材料"
  },
  "biomimetic_dimension": "surface_functionalization",
  "features": [],
  "tested_conditions": [],
  "narrative": [
    {
      "narrative_id": "HG-N001",
      "text": "Starch-based hydrogels combine the biodegradability of natural polymers with the high adsorption capacity of grafted functional groups. NaOH pretreatment at room temperature is a low-energy alternative to traditional high-temperature gelatinization, enabling higher grafting ratios and adsorption capacities for cationic dyes.",
      "source_doi": "10.1016/j.cej.2020.126953"
    }
  ],
  "coverage": "partial",
  "status": "active",
  "library_tier": "extended",
  "lifecycle_status": "active"
}

File: prototypes_db/polydopamine-coating.json (part 1 of 4)
{
  "id": "polydopamine-coating",
  "name_zh": "聚多巴胺涂层",
  "name_en": "Polydopamine Coating",
  "organism": {
    "scientific": "Mytilus edulis",
    "category": "海洋无脊椎动物"
  },
  "biomimetic_dimension": "分子仿生",
  "features": [
    "邻苯二酚基团",
    "金属配位能力",
    "π电子体系",
    "湿态粘附"
  ],
  "tested_conditions": {
    "tested_ph_range": [
      3.0,
      7.0
    ],
    "tested_temp_range": null,
    "salinity": "moderate",
    "note": "测过的 pH/温度范围，不是适用范围。仅从 performance_data 中实际测试过的条件聚合。"
  },
  "performance_data": [
    {
      "parameter": "最大吸附容量 qmax — BC/PDA/La(OH)3复合材料",
      "value": "159.8",
      "unit": "mg/g",
      "pollutant": "无机磷",
      "material": "BC/PDA/La(OH)3-1",
      "ph": 7.0,
      "temperature": "25°C",
      "conditions": "",
      "source": "patent",
      "ref_doi": null,
      "patent_number": "CN114887602A",
      "standard_number": null,
      "source_file": "仿生文献库/专利/2022-CN114887602A-聚多巴胺-纤维素-吸附-除磷.pdf",
      "page": 9,
      "locator": "说明书第[0147]-[0148]段",
      "verification": "partial",
      "confidence": 0.8,
      "verification_quote": "而BC/PDA/La(OH)3的磷吸附容量提升至159.8mg/g",
      "source_locator": "paragraph [0147]"
    },
    {
      "parameter": "吸附容量对比 — BC/PDA/La(OH)3 vs BC/La(OH)3 vs BC/PDA vs BC",
      "value": "159.8 vs 91.2 vs 12.6 vs 0",
      "unit": "mg/g",
      "pollutant": "无机磷",
      "material": "",
      "ph": 7.0,
      "temperature": null,
      "conditions": "",
      "source": "patent",
      "ref_doi": null,
      "patent_number": "CN114887602A",
      "standard_number": null,
      "source_file": "仿生文献库/专利/2022-CN114887602A-聚多巴胺-纤维素-吸附-除磷.pdf",
      "page": 9,
      "locator": "说明书第[0147]段，图2",
      "verification": "partial",
      "confidence": 0.8,
      "verification_quote": "结合图2可知，对比例样品BC的磷吸附容量为0mg/g；BC/PDA的磷吸附容量为12.6mg/g；BC/La(OH)3的磷吸附容量为91.2mg/g，而BC/PDA/La(OH)3的磷吸附容量提升至159.8mg/g。",
      "source_locator": "p.9, para [0147]"
    },
    {
      "parameter": "循环稳定性 — 5次循环后吸附容量保持",
      "value": "110",
      "unit": "mg/g",
      "pollutant": "无机磷",
      "material": "BC/PDA/La(OH)3-1",
      "ph": null,
      "temperature": null,
      "conditions": "",
      "source": "patent",
      "ref_doi": null,
      "patent_number": "CN114887602A",
      "standard_number": null,
      "source_file": "仿生文献库/专利/2022-CN114887602A-聚多巴胺-纤维素-吸附-除磷.pdf",
      "page": 9,
      "locator": "说明书第[0149]段，图7",
      "verification": "partial",
      "confidence": 0.8,
      "verification_quote": "结合图7可知,BC/PDA/La(OH)3-1复合材料在五次循环使用过程中均能保持超过110mg/g的吸附容量。",
      "source_locator": "[0149]"
    },
    {
      "parameter": "实际水体吸附容量",
      "value": "143.4",
      "unit": "mg/g",
      "pollutant": "无机磷",
      "material": "BC/PDA/La(OH)3-1",
      "ph": null,
      "temperature": null,
      "conditions": "",
      "source": "patent",
      "ref_doi": null,
      "patent_number": "CN114887602A",
      "standard_number": null,
      "source_file": "仿生文献库/专利/2022-CN114887602A-聚多巴胺-纤维素-吸附-除磷.pdf",
      "page": 9,
      "locator": "说明书第[0149]段，图11",
      "verification": "partial",
      "confidence": 0.8,
      "verification_quote": "结合图11可知制备出的BC/PDA/La(OH)3在实际水体中的磷吸附容量143.4mg/g",
      "source_locator": "p.9 [0149]"
    },
    {
      "parameter": "循环吸附稳定性-重金属去除率保持",
      "value": ">72",
      "unit": "%",
      "pollutant": "",
      "material": "",
      "ph": null,
      "temperature": null,
      "conditions": "",
      "source": "patent",
      "ref_doi": null,
      "patent_number": "CN115055171A",
      "standard_number": null,
      "source_file": "2022-CN115055171A-聚多巴胺-磁性-重金属-吸附 2.pdf",
      "page": 7,
      "locator": "说明书第0036段",
      "verification": "verified",
      "confidence": 0.8,
      "source_locator": "p.8, 说明书第[0036]段",
      "verification_quote": "Fe3O4@PDA@CSH复合磁性吸附材料对上述重金属去除率仍能保持在72％以上(特别是对镍离子的去除率仍能保持在78％以上)，材料回收率82％以上"
    },
    {
      "parameter": "Pb2+最佳去除率",
      "value": "96.31",
      "unit": "%",
      "pollutant": "Pb(II)",
      "material": "PDA/KA/Fe3O4",
      "ph": null,
      "temperature": null,
      "conditions": "adsorbent 5mg, pH 6, time 5h, C0=4mg/L, 30°C",
      "source": "patent",
      "ref_doi": null,
      "patent_number": "CN113244898A",
      "standard_number": null,
      "source_file": "2021-CN113244898A-polydopamine-kaolin-lead.pdf",
      "page": 1,
      "locator": "摘要",
      "verification": "partial",
      "confidence": 0.85,
      "source_locator": "CN113244898A p.1, 摘要 / p.5, 说明书第[0037]段",
      "verification_quote": "在吸附剂剂量为5mg、pH为6、吸附时间为5h、Pb2+初始浓度为4mg/L条件下，PDA/KA/Fe3O4复合材料对Pb2+的去除率可以达到96.31%"
    },
    {
      "parameter": "初始浓度对吸附容量与去除率的影响",
      "value": "C0 4-70 mg/L; Qe迅速升高，C0>30 mg/L后达饱和；Re明显降低",
      "unit": null,
      "pollutant": "",
      "material": "",
      "ph": null,
      "temperature": null,
      "conditions": "",
      "source": "patent",
      "ref_doi": null,
      "patent_number": "CN113244898A",
      "standard_number": null,
      "source_file": "2021-CN113244898A-polydopamine-kaolin-lead.pdf",
      "page": 10,
      "locator": "应用实施例3",
      "verification": "partial",
      "confidence": 0.85,
      "source_locator": "CN113244898A p.10, 说明书第[0101]段",
      "verification_quote": "Pb2+浓度在4~70mg/L范围内时，随着浓度的增加，PDA/KA/Fe3O4对Pb2+的吸附容量迅速升高。当Pb2+浓度超过30mg/L以后，吸附容量基本保持不变，表明材料表面吸附位点已经基本达到饱和吸附。同时，随着Pb2+浓度的增加，材料对Pb2+的去除率明显降低"
    },
    {
      "parameter": "吸附剂剂量对去除率的影响",
      "value": "1-9 mg/10mL; 5mg时Re最大95.68%，继续增加剂量Re基本不变",
      "unit": null,
      "pollutant": "",
      "material": "",
      "ph": null,
      "temperature": null,
      "conditions": "",
      "source": "patent",
      "ref_doi": null,
      "patent_number": "CN113244898A",
      "standard_number": null,
      "source_file": "2021-CN113244898A-polydopamine-kaolin-lead.pdf",
      "page": 10,
      "locator": "应用实施例4",
      "verification": "partial",
      "confidence": 0.85,
      "source_locator": "CN113244898A p.10, 说明书第[0106]段",
      "verification_quote": "随着PDA/KA/Fe3O4剂量的增加，Pb2+的去除率也随着增大，当PDA/KA/Fe3O4剂量为5mg时，去除率达到最大为95.68%。当PDA/KA/Fe3O4剂量继续增大时，去除率基本不再发生变化"
    },
    {
      "parameter": "Hg(II)最大吸附容量 qmax",
      "value": "51.73",
      "unit": "mg/g",
      "pollutant": "Hg(II)",
      "material": "HAp/Fe3O4/PDA",
      "ph": 6,
      "temperature": "25°C",
      "conditions": "",
      "source": "literature",
      "ref_doi": "10.1016/j.jece.2021.105709",
      "patent_number": null,
      "standard_number": null,
      "source_file": "2021-Foroutan-polydopamine-magnetic-iron-oxide-nickel-mercury.pdf",
      "page": 1,
      "locator": "Abstract",
      "verification": "verified",
      "confidence": 0.8,
      "source_locator": "p.1 (Abstract) / p.8 (Section 3.3)",
      "verification_quote": "The highest elimination capacity (qm) for Hg(II), Co(II), and Ni(II) was set at 51.73 mg/g, 49.32 mg/g, and 48.09 mg/g, respectively"
    },
    {
      "parameter": "Co(II)最大吸附容量 qmax",
      "value": "49.32",
      "unit": "mg/g",
      "pollutant": "Co(II)",
      "material": "HAp/Fe3O4/PDA",
      "ph": 6,
      "temperature": "25°C",
      "conditions": "",
      "source": "literature",
      "ref_doi": "10.1016/j.jece.2021.105709",
      "patent_number": null,
      "standard_number": null,
      "source_file": "2021-Foroutan-polydopamine-magnetic-iron-oxide-nickel-mercury.pdf",
      "page": 1,
      "locator": "Abstract",
      "verification": "verified",
      "confidence": 0.8,
      "source_locator": "p.1 (Abstract) / p.8 (Section 3.3)",
      "verification_quote": "The highest elimination capacity (qm) for Hg(II), Co(II), and Ni(II) was set at 51.73 mg/g, 49.32 mg/g, and 48.09 mg/g, respectively"
    },
    {
      "parameter": "Ni(II)最大吸附容量 qmax",
      "value": "48.09",
      "unit": "mg/g",
      "pollutant": "Ni(II)",
      "material": "HAp/Fe3O4/PDA",
      "ph": 6,
      "temperature": "25°C",
      "conditions": "",
      "source": "literature",
      "ref_doi": "10.1016/j.jece.2021.105709",
      "patent_number": null,
      "standard_number": null,
      "source_file": "2021-Foroutan-polydopamine-magnetic-iron-oxide-nickel-mercury.pdf",
      "page": 1,
      "locator": "Abstract",
      "verification": "verified",
      "confidence": 0.8,
      "source_locator": "p.1 (Abstract) / p.8 (Section 3.3)",
      "verification_quote": "The highest elimination capacity (qm) for Hg(II), Co(II), and Ni(II) was set at 51.73 mg/g, 49.32 mg/g, and 48.09 mg/g, respectively"
    },
    {
      "parameter": "25°C时Hg(II)去除率",
      "value": "94.36",
      "unit": "%",
      "pollutant": "Hg(II)",
      "material": "HAp/Fe3O4/PDA",
      "ph": 6,
      "temperature": "25°C",
      "conditions": "",
      "source": "literature",
      "ref_doi": "10.1016/j.jece.2021.105709",
      "patent_number": null,
      "standard_number": null,
      "source_file": "2021-Foroutan-polydopamine-magnetic-iron-oxide-nickel-mercury.pdf",
      "page": 7,
      "locator": "Section 3.4 Temperature and thermodynamic study",
      "verification": "verified",
      "confidence": 0.8,
      "source_locator": "p.7 (Section 3.4 Temperature and thermodynamic study)",
      "verification_quote": "As our findings show, with increasing water temperature from 25 °C to 50 °C, the elimination of Hg(II), Co(II), and Ni(II) are diminished from 94.36%, 93.66%, and 92.36% to 90.14%, 88.84%, and 87.46%, respectively"
    },
    {
      "parameter": "25°C时Co(II)去除率",
      "value": "93.66",
      "unit": "%",
      "pollutant": "Co(II)",
      "material": "HAp/Fe3O4/PDA",
      "ph": 6,
      "temperature": "25°C",
      "conditions": "",
      "source": "literature",
      "ref_doi": "10.1016/j.jece.2021.105709",
      "patent_number": null,
      "standard_number": null,
      "source_file": "2021-Foroutan-polydopamine-magnetic-iron-oxide-nickel-mercury.pdf",
      "page": 7,
      "locator": "Section 3.4",
      "verification": "verified",
      "confidence": 0.8,
      "source_locator": "p.7 (Section 3.4 Temperature and thermodynamic study)",
      "verification_quote": "As our findings show, with increasing water temperature from 25 °C to 50 °C, the elimination of Hg(II), Co(II), and Ni(II) are diminished from 94.36%, 93.66%, and 92.36% to 90.14%, 88.84%, and 87.46%, respectively"
    },
    {
      "parameter": "25°C时Ni(II)去除率",
      "value": "92.36",
      "unit": "%",
      "pollutant": "Ni(II)",
      "material": "HAp/Fe3O4/PDA",
      "ph": 6,
      "temperature": "25°C",
      "conditions": "",
      "source": "literature",
      "ref_doi": "10.1016/j.jece.2021.105709",
      "patent_number": null,
      "standard_number": null,
      "source_file": "2021-Foroutan-polydopamine-magnetic-iron-oxide-nickel-mercury.pdf",
      "page": 7,
      "locator": "Section 3.4",
      "verification": "verified",
      "confidence": 0.8,
      "source_locator": "p.7 (Section 3.4 Temperature and thermodynamic study)",
      "verification_quote": "As our findings show, with increasing water temperature from 25 °C to 50 °C, the elimination of Hg(II), Co(II), and Ni(II) are diminished from 94.36%, 93.66%, and 92.36% to 90.14%, 88.84%, and 87.46%, respectively"
    },
    {
      "parameter": "50°C时Hg(II)去除率",
      "value": "90.14",
      "unit": "%",
      "pollutant": "Hg(II)",
      "material": "HAp/Fe3O4/PDA",
      "ph": 6,
      "temperature": "50°C",
      "conditions": "",
      "source": "literature",
      "ref_doi": "10.1016/j.jece.2021.105709",
      "patent_number": null,
      "standard_number": null,
      "source_file": "2021-Foroutan-polydopamine-magnetic-iron-oxide-nickel-mercury.pdf",
      "page": 7,
      "locator": "Section 3.4",
      "verification": "verified",
      "confidence": 0.8,
      "source_locator": "p.7 (Section 3.4 Temperature and thermodynamic study)",
      "verification_quote": "As our findings show, with increasing water temperature from 25 °C to 50 °C, the elimination of Hg(II), Co(II), and Ni(II) are diminished from 94.36%, 93.66%, and 92.36% to 90.14%, 88.84%, and 87.46%, respectively"
    },
    {
      "parameter": "50°C时Co(II)去除率",
      "value": "88.84",
      "unit": "%",
      "pollutant": "Co(II)",
      "material": "HAp/Fe3O4/PDA",
      "ph": 6,
      "temperature": "50°C",
      "conditions": "",
      "source": "literature",
      "ref_doi": "10.1016/j.jece.2021.105709",
      "patent_number": null,
      "standard_number": null,
      "source_file": "2021-Foroutan-polydopamine-magnetic-iron-oxide-nickel-mercury.pdf",
      "page": 7,
      "locator": "Section 3.4",
      "verification": "verified",
      "confidence": 0.8,
      "source_locator": "p.7 (Section 3.4 Temperature and thermodynamic study)",
      "verification_quote": "As our findings show, with increasing water temperature from 25 °C to 50 °C, the elimination of Hg(II), Co(II), and Ni(II) are diminished from 94.36%, 93.66%, and 92.36% to 90.14%, 88.84%, and 87.46%, respectively"
    },
    {
      "parameter": "50°C时Ni(II)去除率",
      "value": "87.46",
      "unit": "%",
      "pollutant": "Ni(II)",
      "material": "HAp/Fe3O4/PDA",
      "ph": 6,
      "temperature": "50°C",
      "conditions": "",
      "source": "literature",
      "ref_doi": "10.1016/j.jece.2021.105709",
      "patent_number": null,
      "standard_number": null,
      "source_file": "2021-Foroutan-polydopamine-magnetic-iron-oxide-nickel-mercury.pdf",
      "page": 7,
      "locator": "Section 3.4",
      "verification": "verified",
      "confidence": 0.8,
      "source_locator": "p.7 (Section 3.4 Temperature and thermodynamic study)",
      "verification_quote": "As our findings show, with increasing water temperature from 25 °C to 50 °C, the elimination of Hg(II), Co(II), and Ni(II) are diminished from 94.36%, 93.66%, and 92.36% to 90.14%, 88.84%, and 87.46%, respectively"
    },
    {
      "parameter": "最大吸附容量 qmax (Langmuir, 300K)",
      "value": "196.67",
      "unit": "mg/g",
      "pollutant": "Pb(II)",
      "material": "MnO2/PDA/Fe3O4 fibers",
      "ph": "5.0",
      "temperature": "300 K",
      "conditions": "",
      "source": "literature",
      "ref_doi": "10.1016/j.apsusc.2020.148379",
      "patent_number": null,
      "standard_number": null,
      "source_file": "2021-Shi-polydopamine-magnetic-iron-oxide-lead-adsorption.pdf",
      "page": 4,
      "locator": "Section 3.3.3",
      "verification": "verified",
      "confidence": 0.8,
      "source_locator": "p.1 (Abstract) / p.4 (Section 3.3.3)",
      "verification_quote": "The maximum Pb(II) adsorption capacity at 300 K, 308 K and 318 K calculated by Langmuir model could reach 196.67, 200.45 and 205.07 mg/g, respectively"
    },
    {
      "parameter": "最大吸附容量 qmax (Langmuir, 308K)",
      "value": "200.45",
      "unit": "mg/g",
      "pollutant": "Pb(II)",
      "material": "MnO2/PDA/Fe3O4 fibers",
      "ph": "5.0",
      "temperature": "308 K",
      "conditions": "",
      "source": "literature",
      "ref_doi": "10.1016/j.apsusc.2020.148379",
      "patent_number": null,
      "standard_number": null,
      "source_file": "2021-Shi-polydopamine-magnetic-iron-oxide-lead-adsorption.pdf",
      "page": 4,
      "locator": "Section 3.3.3",
      "verification": "verified",
      "confidence": 0.8,
      "source_locator": "p.4 (Section 3.3.3) / Table 2 (p.7)",
      "verification_quote": "The maximum adsorption capacity (Qm) was 196.67, 200.45 and 205.07 mg/g at 300 K, 308 K and 318 K, respectively"
    },
    {
      "parameter": "最大吸附容量 qmax (Langmuir, 318K)",
      "value": "205.07",
      "unit": "mg/g",
      "pollutant": "Pb(II)",
      "material": "MnO2/PDA/Fe3O4 fibers",
      "ph": "5.0",
      "temperature": "318 K",
      "conditions": "",
      "source": "literature",
      "ref_doi": "10.1016/j.apsusc.2020.148379",
      "patent_number": null,
      "standard_number": null,
      "source_file": "2021-Shi-polydopamine-magnetic-iron-oxide-lead-adsorption.pdf",
      "page": 4,
      "locator": "Section 3.3.3",
      "verification": "verified",
      "confidence": 0.8,
      "source_locator": "p.4 (Section 3.3.3) / Table 2 (p.7)",
      "verification_quote": "The maximum adsorption capacity (Qm) was 196.67, 200.45 and 205.07 mg/g at 300 K, 308 K and 318 K, respectively"
    },
    {
      "parameter": "COF@PDA对Fe2+最大吸附容量(Langmuir)",
      "value": "204.9",
      "unit": "mg/g",
      "pollutant": "Fe2+",
      "material": "COF@PDA",
      "ph": 6,
      "temperature": null,
      "conditions": "",
      "source": "literature",
      "ref_doi": "10.1016/j.cej.2020.127837",
      "patent_number": null,
      "standard_number": null,
      "source_file": "2021-Xiao-cof-adsorption-water-treatment-regeneration.pdf",
      "page": 14,
      "locator": "Section 4 Conclusions",
      "verification": "verified",
      "confidence": 0.8,
      "source_locator": "p.1 (Abstract) / p.8 (Section 3.2.3, Langmuir fitting)",
      "verification_quote": "According to the Langmuir fitting, the calculated capture capacities of COF@PDA for Fe2+, Co2+ and Ni2+ equal 204.9, 194.2, and 207.5 mg/g, respectively"
    },
    {
      "parameter": "COF@PDA对Co2+最大吸附容量(Langmuir)",
      "value": "194.2",
      "unit": "mg/g",
      "pollutant": "Co2+",
      "material": "COF@PDA",
      "ph": null,
      "temperature": null,
      "conditions": "",
      "source": "literature",
      "ref_doi": "10.1016/j.cej.2020.127837",
      "patent_number": null,
      "standard_number": null,
      "source_file": "2021-Xiao-cof-adsorption-water-treatment-regeneration.pdf",
      "page": 14,
      "locator": "Section 4 Conclusions",
      "verification": "verified",
      "confidence": 0.8,
      "source_locator": "p.1 (Abstract) / p.8 (Section 3.2.3, Langmuir fitting)",
      "verification_quote": "According to the Langmuir fitting, the calculated capture capacities of COF@PDA for Fe2+, Co2+ and Ni2+ equal 204.9, 194.2, and 207.5 mg/g, respectively"
    },
    {
      "parameter": "COF@PDA对Ni2+最大吸附容量(Langmuir)",
      "value": "207.5",
      "unit": "mg/g",
      "pollutant": "Ni2+",
      "material": "COF@PDA",
      "ph": null,
      "temperature": null,
      "conditions": "",
      "source": "literature",
      "ref_doi": "10.1016/j.cej.2020.127837",
      "patent_number": null,
      "standard_number": null,
      "source_file": "2021-Xiao-cof-adsorption-water-treatment-regeneration.pdf",
      "page": 14,
      "locator": "Section 4 Conclusions",
      "verification": "verified",
      "confidence": 0.8,
      "source_locator": "p.1 (Abstract) / p.8 (Section 3.2.3, Langmuir fitting)",
      "verification_quote": "According to the Langmuir fitting, the calculated capture capacities of COF@PDA for Fe2+, Co2+ and Ni2+ equal 204.9, 194.2, and 207.5 mg/g, respectively"
    },
    {
      "parameter": "5次循环后吸附容量保持率",
      "value": "Fe2+: ~98%, Co2+: ~97.1%, Ni2+: ~97.3%",
      "unit": "%",
      "pollutant": "Fe(II); Co(II); Ni(II)",
      "material": "",
      "ph": null,
      "temperature": null,
      "conditions": "",
      "source": "literature",
      "ref_doi": "10.1016/j.cej.2020.127837",
      "patent_number": null,
      "standard_number": null,
      "source_file": "2021-Xiao-cof-adsorption-water-treatment-regeneration.pdf",
      "page": 7,
      "locator": "Section 3.2.5",
      "verification": "verified",
      "confidence": 0.8,
      "source_locator": "p.8 (Section 3.2.5 Desorption and reusability)",
      "verification_quote": "The adsorption capacities of COF@PDA were still well-maintained with only a 2% decrease for Fe2+, a 2.9% decrease for Co2+ and a 2.7% decrease for Ni2+"
    },
    {
      "parameter": "COF对Fe2+最大吸附容量",
      "value": "55.4",
      "unit": "mg/g",
      "pollutant": "Fe(II)",
      "material": "",
      "ph": null,
      "temperature": null,
      "conditions": "",
      "source": "literature",
      "ref_doi": "10.1016/j.cej.2020.127837",
      "patent_number": null,
      "standard_number": null,
      "source_file": "2021-Xiao-cof-adsorption-water-treatment-regeneration.pdf",
      "page": 7,
      "locator": "Section 3.2.3",
      "verification": "verified",
      "confidence": 0.8,
      "source_locator": "p.7 (Section 3.2.3)",
      "verification_quote": "The maximum adsorption capacities of COF towards Fe2+, Co2+ and Ni2+ are only 55.4, 31.4 and 56.5 mg g−1, respectively"
    },
    {
      "parameter": "COF对Co2+最大吸附容量",
      "value": "31.4",
      "unit": "mg/g",
      "pollutant": "Co(II)",
      "material": "",
      "ph": null,
      "temperature": null,
      "conditions": "",
      "source": "literature",
      "ref_doi": "10.1016/j.cej.2020.127837",
      "patent_number": null,
      "standard_number": null,
      "source_file": "2021-Xiao-cof-adsorption-water-treatment-regeneration.pdf",
      "page": 7,
      "locator": "Section 3.2.3",
      "verification": "verified",
      "confidence": 0.8,
      "source_locator": "p.7 (Section 3.2.3)",
      "verification_quote": "The maximum adsorption capacities of COF towards Fe2+, Co2+ and Ni2+ are only 55.4, 31.4 and 56.5 mg g−1, respectively"
    },
    {
      "parameter": "COF对Ni2+最大吸附容量",
      "value": "56.5",
      "unit": "mg/g",
      "pollutant": "Ni(II)",
      "material": "",
      "ph": null,
      "temperature": null,
      "conditions": "",
      "source": "literature",
      "ref_doi": "10.1016/j.cej.2020.127837",
      "patent_number": null,
      "standard_number": null,
      "source_file": "2021-Xiao-cof-adsorption-water-treatment-regeneration.pdf",
      "page": 7,
      "locator": "Section 3.2.3",
      "verification": "verified",
      "confidence": 0.8,
      "source_locator": "p.7 (Section 3.2.3)",
      "verification_quote": "The maximum adsorption capacities of COF towards Fe2+, Co2+ and Ni2+ are only 55.4, 31.4 and 56.5 mg g−1, respectively"
    },
    {
      "parameter": "Gd(III)最大吸附容量",
      "value": "150.86",
      "unit": "mg/g",
      "pollutant": "",
      "material": "MWCNT-PDA-CS-GO-I（印迹气凝胶）",
      "ph": null,
      "temperature": null,
      "conditions": "pH 7.0",
      "source": "literature",
      "ref_doi": "10.1016/j.jhazmat.2020.124347",
      "patent_number": null,
      "standard_number": null,
      "source_file": "2021-Zhang-chitosan-aerogel-heavy-metal-rare-earth.pdf",
      "page": 1,
      "locator": "Abstract",
      "verification": "verified",
      "confidence": 0.8,
      "source_locator": "p.1 (Abstract) / p.6 / Table 5 (p.9)",
      "verification_quote": "At pH 7.0, the maximum adsorption capacity of aerogel for Gd(III) reached 150.86 mg g−1"
    },
    {
      "parameter": "H-PDA-SO最大吸附容量(298K/摘要)",
      "value": "96.5",
      "unit": "mg/g",
      "pollutant": "U(VI)",
      "material": "",
      "ph": null,
      "temperature": "25°C室温",
      "conditions": "",
      "source": "patent",
      "ref_doi": null,
      "patent_number": "CN114570339A",
      "standard_number": null,
      "source_file": "2022-CN114570339A-polydopamine-uranium-adsorbent.pdf",
      "page": 1,
      "locator": "摘要",
      "verification": "partial",
      "confidence": 0.85,
      "source_locator": "CN114570339A p.1, 摘要",
      "verification_quote": "H-PDA-SO制备仅需130min，将其应用于水溶液中的U（VI）溶液吸附，40-50min内可达到平衡，室温下最大吸附容量96.5mg·g⁻¹"
    },
    {
      "parameter": "H-PDA-SO最大吸附容量(298K/实施例)",
      "value": "103",
      "unit": "mg/g",
      "pollutant": "U(VI)",
      "material": "",
      "ph": null,
      "temperature": "25°C室温",
      "conditions": "",
      "source": "patent",
      "ref_doi": null,
      "patent_number": "CN114570339A",
      "standard_number": null,
      "source_file": "2022-CN114570339A-polydopamine-uranium-adsorbent.pdf",
      "page": 4,
      "locator": "有益效果(2)",
      "verification": "partial",
      "confidence": 0.85,
      "source_locator": "CN114570339A p.4, 说明书第[0023]段（有益效果(2)）",
      "verification_quote": "25℃室温条件下其最大吸附容量可达103mg·g⁻¹"
    },
    {
      "parameter": "H-PDA-SO最大吸附容量(288K)",
      "value": "81.25",
      "unit": "mg/g",
      "pollutant": "U(VI)",
      "material": "",
      "ph": null,
      "temperature": "288K (15°C)",
      "conditions": "",
      "source": "patent",
      "ref_doi": null,
      "patent_number": "CN114570339A",
      "standard_number": null,
      "source_file": "2022-CN114570339A-polydopamine-uranium-adsorbent.pdf",
      "page": 7,
      "locator": "实施例10, 图6",
      "verification": "partial",
      "confidence": 0.85,
      "source_locator": "CN114570339A p.7, 说明书第[0077]段（实施例10, 图6描述）",
      "verification_quote": "其在288K时最大吸附容量为81.25mg g⁻¹，298K时最大吸附容量为96.5mg g⁻¹，308K时最大吸附容量为132.25mg g⁻¹"
    },
    {
      "parameter": "H-PDA-SO最大吸附容量(308K)",
      "value": "132.25",
      "unit": "mg/g",
      "pollutant": "U(VI)",
      "material": "",
      "ph": null,
      "temperature": "308K (35°C)",
      "conditions": "",
      "source": "patent",
      "ref_doi": null,
      "patent_number": "CN114570339A",
      "standard_number": null,
      "source_file": "2022-CN114570339A-polydopamine-uranium-adsorbent.pdf",
      "page": 7,
      "locator": "实施例10, 图6",
      "verification": "partial",
      "confidence": 0.85,
      "source_locator": "CN114570339A p.7, 说明书第[0077]段（实施例10, 图6描述）",
      "verification_quote": "其在288K时最大吸附容量为81.25mg g⁻¹，298K时最大吸附容量为96.5mg g⁻¹，308K时最大吸附容量为132.25mg g⁻¹"
    },
    {
      "parameter": "H-PDA-SO在pH 6.0时的吸附容量",
      "value": "~38",
      "unit": "mg/g",
      "pollutant": "",
      "material": "H-PDA-SO",
      "ph": null,
      "temperature": null,
      "conditions": "",
      "source": "patent",
      "ref_doi": null,
      "patent_number": "CN114570339A",
      "standard_number": null,
      "source_file": "2022-CN114570339A-polydopamine-uranium-adsorbent.pdf",
      "page": 10,
      "locator": "图4b",
      "verification": "partial",
      "confidence": 0.85,
      "source_locator": "CN114570339A p.10, 图4b",
      "verification_quote": "图4b: H-PDA-SO在不同pH下的吸附容量，pH 6.0时约38 mg/g"
    },
    {
      "parameter": "H-PDA在pH 6.0时的吸附容量",
      "value": "~36",
      "unit": "mg/g",
      "pollutant": "",
      "material": "H-PDA",
      "ph": null,
      "temperature": null,
      "conditions": "",
      "source": "patent",
      "ref_doi": null,
      "patent_number": "CN114570339A",
      "standard_number": null,
      "source_file": "2022-CN114570339A-polydopamine-uranium-adsorbent.pdf",
      "page": 10,
      "locator": "图4a",
      "verification": "partial",
      "confidence": 0.85,
      "source_locator": "CN114570339A p.10, 图4a",
      "verification_quote": "图4a: H-PDA在不同pH下的吸附容量，pH 6.0时约36 mg/g"
    },
    {
      "parameter": "H-PDA-SO对U(VI)吸附容量(图7估读)",
      "value": "~8.2",
      "unit": "mg/g",
      "pollutant": "",
      "material": "",
      "ph": null,
      "temperature": null,
      "conditions": "",
      "source": "patent",
      "ref_doi": null,
      "patent_number": "CN114570339A",
      "standard_number": null,
      "source_file": "2022-CN114570339A-polydopamine-uranium-adsorbent.pdf",
      "page": 12,
      "locator": "图7",
      "verification": "partial",
      "confidence": 0.85,
      "source_locator": "CN114570339A p.12, 图7",
      "verification_quote": "图表横坐标标注了金属离子元素符号：U, V, Fe, Co, Ni, Zn, Pb... U：约 8.2 mg·g⁻¹"
    },
    {
      "parameter": "Cu²⁺最大吸附容量",
      "value": "434.8",
      "unit": "mg/g",
      "pollutant": "",
      "material": "MCC10 (MCC-PDA-PEI/CS-PDA-PEI)",
      "ph": 5.5,
      "temperature": "25°C",
      "conditions": "",
      "source": "literature",
      "ref_doi": "10.1016/j.jhazmat.2022.129112",
      "patent_number": null,
      "standard_number": null,
      "source_file": "2022-Godiya-chitosan-cellulose-hydrogel-heavy-metal-adsorption.pdf",
      "page": 1,
      "locator": "Abstract",
      "verification": "verified",
      "confidence": 0.8,
      "source_locator": "p.1 (Abstract) / p.5 (Section 3.3)",
      "verification_quote": "MCC-PDA-PEI/CS-PDA-PEI hydrogel showed excellent Cu2+, Zn2+, and Ni2+ adsorbabilities of ~434.8, ~277.7, and ~261.8 mg/g, respectively"
    },
    {
      "parameter": "未改性MCC/CS吸附容量对比",
      "value": "Cu²⁺ 158.7; Zn²⁺ 161.2; Ni²⁺ 172.4 mg/g",
      "unit": "mg/g",
      "pollutant": "",
      "material": "未改性MCC/CS",
      "ph": null,
      "temperature": null,
      "conditions": "",
      "source": "literature",
      "ref_doi": "10.1016/j.jhazmat.2022.129112",
      "patent_number": null,
      "standard_number": null,
      "source_file": "2022-Godiya-chitosan-cellulose-hydrogel-heavy-metal-adsorption.pdf",
      "page": 5,
      "locator": "Section 3.3",
      "verification": "verified",
      "confidence": 0.8,
      "source_locator": "p.5 (Section 3.3)",
      "verification_quote": "The −NH2 bilayer functionalized MCC/CS hydrogels demonstrated significantly higher adsorbability (i.e., MCC10: 434.8, 277.7, and 261.8 mg/g for Cu2+, Zn2+, and Ni2+ cations, respectively) as compared to the unmodified MCC/CS hydrogel (158.7, 161.2, and 172.4, respectively)"
    },
    {
      "parameter": "PDA/DCS最大单层吸附量 qmax",
      "value": "1194.4",
      "unit": "mg/g",
      "pollutant": "Carmine (胭脂红)",
      "material": "",
      "ph": null,
      "temperature": null,
      "conditions": "",
      "source": "literature",
      "ref_doi": "10.13550/j.jxhg.20220633",
      "patent_number": null,
      "standard_number": null,
      "source_file": "2023-Jin-polydopamine-chitosan-carmine-adsorption.pdf",
      "page": 1,
      "locator": "摘要",
      "verification": "verified",
      "confidence": 0.8,
      "source_locator": "p.1 (摘要) / p.7 (正文)",
      "verification_quote": "PDA/DCS 呈现较密集的多孔结构。DCS 和PDA/DCS 对胭脂红的吸附过程均遵循准二级动力学模型和Langmuir 等温模型；PDA/DCS 的吸附速率及吸附量明显提升，当染料初始质量浓度为700 mg/L 时，PDA/DCS 最大单分子层吸附量可达到1194.4 mg/g"
    },
    {
      "parameter": "吸附容量（pH 6时）",
      "value": "约0.33",
      "unit": "mmol/g",
      "pollutant": "Ge(IV)",
      "material": "Fe₃O₄@PDA-PEI",
      "ph": "6（最佳）",
      "temperature": null,
      "conditions": "",
      "source": "literature",
      "ref_doi": "10.13373/j.cnki.cjrm.XY21060036",
      "patent_number": null,
      "standard_number": null,
      "source_file": "2023-Xiang-polydopamine-amine-germanium-adsorption.pdf",
      "page": 7,
      "locator": "图8描述",
      "verification": "verified",
      "confidence": 0.8,
      "source_locator": "p.1 (摘要) / p.8 (Table, Langmuir qm = 0.349 mmol/g)",
      "verification_quote": "吸附等温线结果表明，Fe3O4@PDA-PEI对Ge（Ⅳ）的吸附过程符合Sips等温吸附模型；吸附动力学更符合准二级动力学模型，表面化学吸附是关键的限速步骤。Langmuir模型qm,cal = 0.349 mmol·g⁻¹"
    },
    {
      "parameter": "Cr(VI)最大吸附容量 Qm (Langmuir)",
      "value": "456.62",
      "unit": "mg/g",
      "pollutant": "Cr(VI)",
      "material": "CNF-TA-PMMT-PEI",
      "ph": 3,
      "temperature": null,
      "conditions": "",
      "source": "literature",
      "ref_doi": "10.1016/j.seppur.2024.127979",
      "patent_number": null,
      "standard_number": null,
      "source_file": "2024-Yuan-tannic-acid-cellulose-aerogel-heavy-metal-chromium.pdf",
      "page": 1,
      "locator": "Abstract",
      "verification": "verified",
      "confidence": 0.8,
      "source_locator": "p.1 (Abstract) / p.10 (Section 3.4.3) / p.17 (Conclusions)",
      "verification_quote": "CNF-TA-PMMT-PEI has a honeycomb-like pore structure, high porosity (98.29 %), abundant functional groups, and showed rapid and excellent adsorption performance for Cr(VI), Cu(II), and Congo red (CR), with the Qm of 456.62, 289.86, and 3429.23 mg/g, respectively"
    },
    {
      "parameter": "Cu(II)最大吸附容量 Qm (Langmuir)",
      "value": "289.86",
      "unit": "mg/g",
      "pollutant": "Cu(II)",
      "material": "CNF-TA-PMMT-PEI",
      "ph": 6,
      "temperature": null,
      "conditions": "",
      "source": "literature",
      "ref_doi": "10.1016/j.seppur.2024.127979",
      "patent_number": null,
      "standard_number": null,
      "source_file": "2024-Yuan-tannic-acid-cellulose-aerogel-heavy-metal-chromium.pdf",
      "page": 1,
      "locator": "Abstract",
      "verification": "verified",
      "confidence": 0.8,
      "source_locator": "p.10 (Section 3.4.3 Comparison with relevant works)",
      "verification_quote": "The maximum adsorption of Cr(VI), Cu(II), and CR by the CNF-TA-PMMT-PEI was calculated to be 456.62 mg/g, 289.86 mg/g and 3429.23 mg/g, respectively, according to the Langmuir model"
    },
    {
      "parameter": "Congo red (CR)最大吸附容量 Qm (Langmuir)",
      "value": "3429.23",
      "unit": "mg/g",
      "pollutant": "Congo red (CR)",
      "material": "CNF-TA-PMMT-PEI",
      "ph": 3,
      "temperature": null,
      "conditions": "",
      "source": "literature",
      "ref_doi": "10.1016/j.seppur.2024.127979",
      "patent_number": null,
      "standard_number": null,
      "source_file": "2024-Yuan-tannic-acid-cellulose-aerogel-heavy-metal-chromium.pdf",
      "page": 1,
      "locator": "Abstract",
      "verification": "verified",
      "confidence": 0.8,
      "source_locator": "p.17 (Conclusions)",
      "verification_quote": "The Qm capacities of the CNF-TA-PMMT-TA for Cr(VI), Cu(II) and CR were 456.62, 289.86 and 3429.23 mg/g, and the aerogel had excellent anti-interference performance. CAVEAT: CR 3429.23 mg/g is an extreme value — likely reflects multilayer/dye-aggregate adsorption rather than monolayer capacity"
    }
  ],
  "mechanisms": [
    {
      "name": "超疏水抗菌表面'双重保险'原理",
      "description": "疏水材料减少细菌黏附+抗菌材料主动杀菌，实现长效抗菌",
      "functional_groups": "",
      "source": "10.1016/j.apcatb.2023.122852",
      "ref_doi": "10.13550/j.jxhg.20201035",
      "verification": "partial",
      "基本原理": "needs_review",
      "causal_chain": {
        "transferable_principle": "基于机制: 超疏水抗菌表面'双重保险'原理",
        "pollutant_feature": {
          "text": "疏水材料减少细菌黏附+抗菌材料主动杀菌，实现长效抗菌",
          "basis": "llm_inferred"
        },
        "bio_structure": {
          "text": "超疏水抗菌表面'双重保险'原理",
          "basis": "llm_inferred"
        },
        "interaction": {
          "text": "疏水材料减少细菌黏附+抗菌材料主动杀菌，实现长效抗菌",
          "basis": "llm_inferred"
        },
        "why_it_works": {
          "text": "超疏水抗菌表面'双重保险'原理",
          "basis": "llm_inferred"
        },
        "boundary_conditions": [
          {
            "text": "适用条件需根据具体机制验证",
            "parameter": "other",
            "condition": {
              "operator": "qualitative",
              "value": null
            },
            "basis": "llm_inferred",
            "verification": "needs_review",
            "gate_level": "soft",
            "locator": null,
            "quote": null,
            "source_asset": null
          }
        ]
      },
      "evidence_type": "lead_inference",
      "evidence_note": "V1-A: llm_inferred mechanism, not yet source-verified",
      "source_file": "仿生文献库/论文/第6组-功能仿生/2023-Tang-polydopamine-dopamine-molecularly-imprinted.pdf",
      "locator": "p.1 Introduction",
      "verification_quote": "Inspired by the adhesive properties of mussel foot proteins, polydopamine (PDA) has been attracting huge interest. Due to mild/green synthesis and self-polymerization property",
      "source_locator": "p.1 Introduction",
      "scope_match": "Keywords: mussel/贻贝, polydopamine/聚多巴胺, catechol/儿茶酚, self-polymerization/自聚合, adhesion/粘附"
    },
    {
      "name": "超疏水抗菌表面分类体系",
      "description": "三类：无机、有机、无机-有机",
      "functional_groups": "",
      "source": "literature",
      "ref_doi": "10.13550/j.jxhg.20201035",
      "verification": "partial",
      "基本原理": "needs_review",
      "verification_quote": "710021） \n摘要：超疏水抗菌表面将疏水材料的特殊浸润性能与抗菌材料的优异杀菌性能结合，通过“双重保险”实现建\n筑、器械、织物等多种材料表面的长久抗菌，对保护人们身体健康及延长材料使用具有重要的作用。该文介绍\n了无机、有机、无机-有机三类超疏水抗菌表面的制备方法，综述了其在油水分离、涂层防污、医疗卫生应用领\n域的研究进展，最后对超疏水抗菌表面的发展进行了展望。 \n关键词：纳米材料；表面；显微结构；超疏水抗菌性；低表面能 \n中图分类号：TB303                      文献标识码：A     \n文章编号：1003-5214 (2021) 05-0874-08     开放科学 (资源服务) 标识码 (OSID)： \nResearch process of superhydrophobic antibacterial surfaces \nGAO Dangge1,2, Z",
      "causal_chain": {
        "transferable_principle": "基于机制: 超疏水抗菌表面分类体系",
        "pollutant_feature": {
          "text": "三类：无机、有机、无机-有机",
          "basis": "from_source",
          "source": "10.13550/j.jxhg.20201035",
          "locator": "p.1",
          "quote": "、器械、织物等多种材料表面的长久抗菌，对保护人们身体健康及延长材料使用具有重要的作用。该文介绍\n了无机、有机、无机-有机三类超疏水抗菌表面的制备方法，综述了其在油水分离、涂层防污、医疗卫生应用领\n域的研究进展，最后对超疏水抗菌表面的发展进行了展望。 \n关键词：纳米材料；表面；显微结构；超疏水抗菌性；低表面能 \n中图分类号：TB303",
          "scope_match": "Keywords: 三类, 无机, 有机",
          "evidence_label": "from_source"
        },
        "bio_structure": {
          "text": "超疏水抗菌表面分类体系",
          "basis": "llm_inferred"
        },
        "interaction": {
          "text": "三类：无机、有机、无机-有机",
          "basis": "from_source",
          "source": "10.13550/j.jxhg.20201035",
          "locator": "p.1",
          "quote": "、器械、织物等多种材料表面的长久抗菌，对保护人们身体健康及延长材料使用具有重要的作用。该文介绍\n了无机、有机、无机-有机三类超疏水抗菌表面的制备方法，综述了其在油水分离、涂层防污、医疗卫生应用领\n域的研究进展，最后对超疏水抗菌表面的发展进行了展望。 \n关键词：纳米材料；表面；显微结构；超疏水抗菌性；低表面能 \n中图分类号：TB303",
          "scope_match": "Keywords: 三类, 无机, 有机",
          "evidence_label": "from_source"
        },
        "why_it_works": {
          "text": "超疏水抗菌表面分类体系",
          "basis": "llm_inferred"
        },
        "boundary_conditions": [
          {
            "text": "适用条件需根据具体机制验证",
            "parameter": "other",
            "condition": {
              "operator": "qualitative",
              "value": null
            },
            "basis": "from_source",
            "verification": "needs_review",
            "gate_level": "soft",
            "locator": "",
            "quote": "710021） \n摘要：超疏水抗菌表面将疏水材料的特殊浸润性能与抗菌材料的优异杀菌性能结合，通过“双重保险”实现建\n筑、器械、织物等多种材料表面的长久抗菌，对保护人们身体健康及延长材料使用具有重要的作用。该文介绍\n了无机、有机、无机-有机三类超疏水抗菌表面的制备方法，综述了其在油水分离、涂层防污、医疗卫生应用领\n域的研究进展，最后对超疏水抗菌表面的发展进行了展望。 \n关键词：纳米材料；表面；显微结",
            "source_asset": null,
            "source": "10.13550/j.jxhg.20201035",
            "scope_match": "Keywords: verification_quote"
          }
        ]
      },
      "source_doi": "10.13550/j.jxhg.20201035",
      "source_locator": "p.1",
      "evidence_label": "from_source"
    },
    {
      "name": "铜基超疏水抗菌表面 — 花瓣状Cu2O",
      "description": "WCA 154°，对大肠杆菌抗菌效果较好",
      "functional_groups": "",
      "source": "literature",
      "ref_doi": "10.13550/j.jxhg.20201035",
      "verification": "partial",
      "verification_quote": "[10]采用电化学沉\n积法在铜箔上制备花瓣状纳米Cu2O 薄片，由于Cu+\n易于扩散到菌膜，该铜箔对大肠杆菌抗菌效果较好，\n水接触角达154°。 \n另一种方法是制造具有纳米尺寸的铜基纳米粒\n子，如CuO、Cu2O 纳米粒子，通过将其在基材上层\n层喷涂，沉积形成微纳粗糙结构，获得超疏水抗菌\n表面。SASMALI 等[11]采用水合肼对醋酸铜进行化\n学还原制备纳米Cu 粒子，进而将该粒子沉积于玻\n璃表面，使其具有164°",
      "causal_chain": {
        "transferable_principle": "基于机制: 铜基超疏水抗菌表面 — 花瓣状Cu2O",
        "pollutant_feature": {
          "text": "WCA 154°，对大肠杆菌抗菌效果较好",
          "basis": "literature_backed",
          "scope_match": "Keywords: c, a",
          "evidence_label": "from_source",
          "source": "10.13550/j.jxhg.20201035",
          "locator": "p.2",
          "quote": "[10]采用电化学沉\n积法在铜箔上制备花瓣状纳米Cu2O 薄片，由于Cu+\n易于扩散到菌膜，该铜箔对大肠杆菌抗菌效果较好，\n水接触角达154°。 \n另一种方法是制造具有纳米尺寸的铜基纳米粒\n子，如CuO、Cu2O 纳米粒子，通过将其在基材上层\n层喷涂，沉积形成微纳粗糙结构，获得超疏水抗菌\n表面。SASMALI 等[11]采用水合肼对醋酸铜进行化\n学还原制备纳米Cu 粒子，进而将该粒子沉积于玻\n璃表"
        },
        "bio_structure": {
          "text": "铜基超疏水抗菌表面 — 花瓣状Cu2O",
          "basis": "literature_backed",
          "scope_match": "Keywords: cu2, o",
          "evidence_label": "from_source",
          "source": "10.13550/j.jxhg.20201035",
          "locator": "p.2",
          "quote": "[10]采用电化学沉\n积法在铜箔上制备花瓣状纳米Cu2O 薄片，由于Cu+\n易于扩散到菌膜，该铜箔对大肠杆菌抗菌效果较好，\n水接触角达154°。 \n另一种方法是制造具有纳米尺寸的铜基纳米粒\n子，如CuO、Cu2O 纳米粒子，通过将其在基材上层\n层喷涂，沉积形成微纳粗糙结构，获得超疏水抗菌\n表面。SASMALI 等[11]采用水合肼对醋酸铜进行化\n学还原制备纳米Cu 粒子，进而将该粒子沉积于玻\n璃表"
        },
        "interaction": {
          "text": "WCA 154°，对大肠杆菌抗菌效果较好",
          "basis": "literature_backed",
          "scope_match": "Keywords: c, a",
          "evidence_label": "from_source",
          "source": "10.13550/j.jxhg.20201035",
          "locator": "p.2",
